Repository: attech27819118/attech-web

# test

# web-test

# web-test

# web-test

File: MPI applications/Industrial floor coartig/industrial floor coatings.json (part 1 of 2)
[
  {
    "product_name": "PropylTex 100S",
    "website": "https://www.micropowders.com/propyltex-100s.html",
    "tech_data_url": "N/A",
    "examples": "N/A",
    "composition_en": "Polypropylene",
    "composition_zh": "聚丙烯",
    "recommended_system_type_en": "Water based, solvent based, industrial and consumer paints.",
    "recommended_system_type_zh": "水性、溶劑型、工業和民用塗料。",
    "application_fields_en": "Industrial and consumer paints including masonry, stucco paints, architectural wall and trim paints; stains, sealers and varnishes; wood coatings; floor coatings.",
    "application_fields_zh": "工業和民用塗料（包括磚石、灰泥漆、建築牆面與裝飾漆）；色漆、密封劑與清漆；木器塗料；地板塗料。",
    "interior_exterior_en": "N/A",
    "interior_exterior_zh": "N/A",
    "suggested_use_level_en": "3.0-10.0% (on total formula weight)",
    "suggested_use_level_zh": "3.0-10.0%（佔總配方重量）",
    "typical_properties": {
      "melt_point_c": "160-170",
      "density_g_cc_25c": "0.89",
      "mean_particle_size_um": "80.0-100.0",
      "max_particle_size_um": "149 (100 mesh)"
    },
    "performance_ratings": {
      "PTFE Altinative": 0,
      "Anti-slip": 3,
      "Scratch Resistance": 1,
      "Abrasion Resistance": 1,
      "Block Resistance": 1,
      "scuff & heel resistance": 2,
      "Matting and Gloss Control": 3,
      "Texture and Structure": 1,
      "cleanability": 0,
      "water repellency": 3,
      "No Silica Dust": 0
    },
    "performance_descriptions_en": {
      "ptfe_alternative": "N/A",
      "scratch_abrasion_resistance": "Tough, high molecular weight polypropylene gives good film durability.",
      "anti_gassing": "N/A",
      "block_resistance": "N/A",
      "improved_extrusion_flow": "N/A",
      "metal_mark_resistance": "N/A",
      "apparent_hardness": "N/A",
      "matting_gloss_control": "N/A",
      "slip_lubricity": "Does not lower COF; ideal for anti-skid surfaces.",
      "texture_structure": "Provides a consistent medium textured coating surface. Adds texture in low bake (Low E) powder coatings. Easy to disperse powder that can be incorporated with high speed mixing.",
      "soft_touch": "N/A",
      "corrosion_resistance": "N/A"
    },
    "performance_descriptions_zh": {
      "ptfe_alternative": "N/A",
      "scratch_abrasion_resistance": "堅韌的高分子量聚丙烯提供良好的漆膜耐用性。",
      "anti_gassing": "N/A",
      "block_resistance": "N/A",
      "improved_extrusion_flow": "N/A",
      "metal_mark_resistance": "N/A",
      "apparent_hardness": "N/A",
      "matting_gloss_control": "N/A",
      "slip_lubricity": "不降低摩擦係數（COF）；非常適合用於防滑表面。",
      "texture_structure": "提供均勻一致的中等表面織紋效果。在低溫烘烤（Low E）粉末塗料中增加織紋。易分散的粉末，可透過高速攪拌混合引入。",
      "soft_touch": "N/A",
      "corrosion_resistance": "N/A"
    }
  },
  {
    "product_name": "PropylTex 140S",
    "website": "https://www.micropowders.com/propyltex-140s.html",
    "tech_data_url": "N/A",
    "examples": "N/A",
    "composition_en": "Polypropylene",
    "composition_zh": "聚丙烯",
    "recommended_system_type_en": "Water based, solvent based, industrial and consumer paints.",
    "recommended_system_type_zh": "水性、溶劑型、工業和民用塗料。",
    "application_fields_en": "Industrial and consumer paints including masonry, stucco paints, architectural wall and trim paints; stains, sealers and varnishes; wood coatings; floor coatings.",
    "application_fields_zh": "工業和民用塗料（包括磚石、灰泥漆、建築牆面與裝飾漆）；色漆、密封劑與清漆；木器塗料；地板塗料。",
    "interior_exterior_en": "N/A",
    "interior_exterior_zh": "N/A",
    "suggested_use_level_en": "3.0-10.0% (on total formula weight)",
    "suggested_use_level_zh": "3.0-10.0%（佔總配方重量）",
    "typical_properties": {
      "melt_point_c": "160-170",
      "density_g_cc_25c": "0.89",
      "mean_particle_size_um": "45.0-50.0",
      "max_particle_size_um": "105 (140 mesh)"
    },
    "performance_ratings": {
      "PTFE Altinative": 0,
      "Anti-slip": 2,
      "Scratch Resistance": 1,
      "Abrasion Resistance": 1,
      "Block Resistance": 1,
      "scuff & heel resistance": 2,
      "Matting and Gloss Control": 3,
      "Texture and Structure": 1,
      "cleanability": 0,
      "water repellency": 3,
      "No Silica Dust": 0
    },
    "performance_descriptions_en": {
      "ptfe_alternative": "N/A",
      "scratch_abrasion_resistance": "Tough, high molecular weight polypropylene gives good film durability.",
      "anti_gassing": "N/A",
      "block_resistance": "N/A",
      "improved_extrusion_flow": "N/A",
      "metal_mark_resistance": "N/A",
      "apparent_hardness": "N/A",
      "matting_gloss_control": "N/A",
      "slip_lubricity": "Does not lower COF; ideal for anti-skid surfaces.",
      "texture_structure": "Provides a consistent medium textured coating surface. Adds texture in low bake (Low E) powder coatings. Easy to disperse powder that can be incorporated with high speed mixing.",
      "soft_touch": "N/A",
      "corrosion_resistance": "N/A"
    },
    "performance_descriptions_zh": {
      "ptfe_alternative": "N/A",
      "scratch_abrasion_resistance": "堅韌的高分子量聚丙烯提供良好的漆膜耐用性。",
      "anti_gassing": "N/A",
      "block_resistance": "N/A",
      "improved_extrusion_flow": "N/A",
      "metal_mark_resistance": "N/A",
      "apparent_hardness": "N/A",
      "matting_gloss_control": "N/A",
      "slip_lubricity": "不降低摩擦係數（COF）；非常適合用於防滑表面。",
      "texture_structure": "提供均勻一致的中等表面織紋效果。在低溫烘烤（Low E）粉末塗料中增加織紋。易分散的粉末，可透過高速攪拌混合引入。",
      "soft_touch": "N/A",
      "corrosion_resistance": "N/A"
    }
  },
  {
    "product_name": "PropylTex 200S",
    "website": "https://www.micropowders.com/propyltex-200s.html",
    "tech_data_url": "N/A",
    "examples": "N/A",
    "composition_en": "Polypropylene",
    "composition_zh": "聚丙烯",
    "recommended_system_type_en": "Water based, solvent based, industrial and consumer paints.",
    "recommended_system_type_zh": "水性、溶劑型、工業和民用塗料。",
    "application_fields_en": "Industrial and consumer paints including masonry, stucco paints, architectural wall and trim paints; stains, sealers and varnishes; wood coatings; floor coatings.",
    "application_fields_zh": "工業和民用塗料（包括磚石、灰泥漆、建築牆面與裝飾漆）；色漆、密封劑與清漆；木器塗料；地板塗料。",
    "interior_exterior_en": "N/A",
    "interior_exterior_zh": "N/A",
    "suggested_use_level_en": "3.0-10.0% (on total formula weight)",
    "suggested_use_level_zh": "3.0-10.0%（佔總配方重量）",
    "typical_properties": {
      "melt_point_c": "160-170",
      "density_g_cc_25c": "0.89",
      "mean_particle_size_um": "35.0-45.0",
      "max_particle_size_um": "74 (200 mesh)"
    },
    "performance_ratings": {
      "PTFE Altinative": 0,
      "Anti-slip": 2,
      "Scratch Resistance": 1,
      "Abrasion Resistance": 1,
      "Block Resistance": 1,
      "scuff & heel resistance": 2,
      "Matting and Gloss Control": 3,
      "Texture and Structure": 1,
      "cleanability": 0,
      "water repellency": 3,
      "No Silica Dust": 0
    },
    "performance_descriptions_en": {
      "ptfe_alternative": "N/A",
      "scratch_abrasion_resistance": "Tough, high molecular weight polypropylene gives good film durability.",
      "anti_gassing": "N/A",
      "block_resistance": "N/A",
      "improved_extrusion_flow": "N/A",
      "metal_mark_resistance": "N/A",
      "apparent_hardness": "N/A",
      "matting_gloss_control": "N/A",
      "slip_lubricity": "Does not lower COF; ideal for anti-skid surfaces.",
      "texture_structure": "Provides a consistent medium textured coating surface. Adds texture in low bake (Low E) powder coatings. Easy to disperse powder that can be incorporated with high speed mixing.",
      "soft_touch": "N/A",
      "corrosion_resistance": "N/A"
    },
    "performance_descriptions_zh": {
      "ptfe_alternative": "N/A",
      "scratch_abrasion_resistance": "堅韌的高分子量聚丙烯提供良好的漆膜耐用性。",
      "anti_gassing": "N/A",
      "block_resistance": "N/A",
      "improved_extrusion_flow": "N/A",
      "metal_mark_resistance": "N/A",
      "apparent_hardness": "N/A",
      "matting_gloss_control": "N/A",
      "slip_lubricity": "不降低摩擦係數（COF）；非常適合用於防滑表面。",
      "texture_structure": "提供均勻一致的中等表面織紋效果。在低溫烘烤（Low E）粉末塗料中增加織紋。易分散的粉末，可透過高速攪拌混合引入。",
      "soft_touch": "N/A",
      "corrosion_resistance": "N/A"
    }
  },
  {
    "product_name": "PropylTex 200SF",
    "website": "https://www.micropowders.com/propyltex-200sf.html",
    "tech_data_url": "N/A",
    "examples": "N/A",
    "composition_en": "Polypropylene",
    "composition_zh": "聚丙烯",
    "recommended_system_type_en": "Water based, solvent based, industrial and consumer paints.",
    "recommended_system_type_zh": "水性、溶劑型、工業和民用塗料。",
    "application_fields_en": "Industrial and consumer paints including masonry, stucco paints, architectural wall and trim paints; stains, sealers and varnishes; wood coatings; floor coatings.",
    "application_fields_zh": "工業和民用塗料（包括磚石、灰泥漆、建築牆面與裝飾漆）；色漆、密封劑與清漆；木器塗料；地板塗料。",
    "interior_exterior_en": "N/A",
    "interior_exterior_zh": "N/A",
    "suggested_use_level_en": "3.0-10.0% (on total formula weight)",
    "suggested_use_level_zh": "3.0-10.0%（佔總配方重量）",
    "typical_properties": {
      "melt_point_c": "160-170",
      "density_g_cc_25c": "0.89",
      "mean_particle_size_um": "25.0-35.0",
      "max_particle_size_um": "74 (200 mesh)"
    },
    "performance_ratings": {
      "PTFE Altinative": 0,
      "Anti-slip": 2,
      "Scratch Resistance": 1,
      "Abrasion Resistance": 1,
      "Block Resistance": 1,
      "scuff & heel resistance": 2,
      "Matting and Gloss Control": 3,
      "Texture and Structure": 1,
      "cleanability": 0,
      "water repellency": 3,
      "No Silica Dust": 0
    },
    "performance_descriptions_en": {
      "ptfe_alternative": "N/A",
      "scratch_abrasion_resistance": "Tough, high molecular weight polypropylene gives good film durability.",
      "anti_gassing": "N/A",
      "block_resistance": "N/A",
      "improved_extrusion_flow": "N/A",
      "metal_mark_resistance": "N/A",
      "apparent_hardness": "N/A",
      "matting_gloss_control": "N/A",
      "slip_lubricity": "Does not lower COF; ideal for anti-skid surfaces.",
      "texture_structure": "Provides a consistent medium textured coating surface. Adds texture in low bake (Low E) powder coatings. Easy to disperse powder that can be incorporated with high speed mixing.",
      "soft_touch": "N/A",
      "corrosion_resistance": "N/A"
    },
    "performance_descriptions_zh": {
      "ptfe_alternative": "N/A",
      "scratch_abrasion_resistance": "堅韌的高分子量聚丙烯提供良好的漆膜耐用性。",
      "anti_gassing": "N/A",
      "block_resistance": "N/A",
      "improved_extrusion_flow": "N/A",
      "metal_mark_resistance": "N/A",
      "apparent_hardness": "N/A",
      "matting_gloss_control": "N/A",
      "slip_lubricity": "不降低摩擦係數（COF）；非常適合用於防滑表面。",
      "texture_structure": "提供均勻一致的中等表面織紋效果。在低溫烘烤（Low E）粉末塗料中增加織紋。易分散的粉末，可透過高速攪拌混合引入。",
      "soft_touch": "N/A",
      "corrosion_resistance": "N/A"
    }
  },
  {
    "product_name": "PropylTex 270S",
    "website": "https://www.micropowders.com/propyltex-270s.html",
    "tech_data_url": "N/A",
    "examples": "N/A",
    "composition_en": "Polypropylene",
    "composition_zh": "聚丙烯",
    "recommended_system_type_en": "Water based, solvent based, industrial coatings, architectural wall and trim paints; stains, sealers and varnishes; wood coatings; floor coatings.",
    "recommended_system_type_zh": "水性、溶劑型、工業塗料、建築牆面與裝飾漆；色漆、密封劑與清漆；木器塗料；地板塗料。",
    "application_fields_en": "Industrial coatings including metal, plastics and masonry, architectural wall and trim paints; stains, sealers and varnishes; wood coatings; floor coatings.",
    "application_fields_zh": "工業塗料（包括金屬、塑料與磚石）；建築牆面與裝飾漆；色漆、密封劑與清漆；木器塗料；地板塗料。",
    "interior_exterior_en": "N/A",
    "interior_exterior_zh": "N/A",
    "suggested_use_level_en": "2.0-5.0% depending on the level of gloss reduction desired (on total formula weight)",
    "suggested_use_level_zh": "2.0-5.0%，視所需的消光程度而定（佔總配方重量）",
    "typical_properties": {
      "melt_point_c": "160-170",
      "density_g_cc_25c": "0.89",
      "mean_particle_size_um": "18.5-23.0",
      "max_particle_size_um": "53 (270 mesh)"
    },
    "performance_ratings": {
      "PTFE Altinative": 0,
      "Anti-slip": 2,
      "Scratch Resistance": 1,
      "Abrasion Resistance": 1,
      "Block Resistance": 1,
      "scuff & heel resistance": 3,
      "Matting and Gloss Control": 3,
      "Texture and Structure": 1,
      "cleanability": 0,
      "water repellency": 3,
      "No Silica Dust": 0
    },
    "performance_descriptions_en": {
      "ptfe_alternative": "N/A",
      "scratch_abrasion_resistance": "Tough, high molecular weight polypropylene gives good durability.",
      "anti_gassing": "N/A",
      "block_resistance": "N/A",
      "improved_extrusion_flow": "N/A",
      "metal_mark_resistance": "N/A",
      "apparent_hardness": "N/A",
      "matting_gloss_control": "Provides gloss reduction with improved burnish resistance vs. silica.",
      "slip_lubricity": "Does not lower COF; ideal for anti-skid surfaces.",
      "texture_structure": "Adds a mild texture effect to the coating surface. Narrow cut mean particle size grades available for maximum texture control. Adds texture in low bake (Low E) powder coatings.",
      "soft_touch": "N/A",
      "corrosion_resistance": "N/A"
    },
    "performance_descriptions_zh": {
      "ptfe_alternative": "N/A",
      "scratch_abrasion_resistance": "堅韌的高分子量聚丙烯提供良好的耐用性。",
      "anti_gassing": "N/A",
      "block_resistance": "N/A",
      "improved_extrusion_flow": "N/A",
      "metal_mark_resistance": "N/A",
      "apparent_hardness": "N/A",
      "matting_gloss_control": "提供消光效果，且與二氧化矽相比，能提供更好的抗拋光性。",
      "slip_lubricity": "不降低摩擦係數（COF）；非常適合用於防滑表面。",
      "texture_structure": "為塗層表面增添溫和的織紋效果。提供窄粒徑分佈規格，可達到最大程度的織紋控制。在低溫烘烤（Low E）粉末塗料中增加織紋。",
      "soft_touch": "N/A",
      "corrosion_resistance": "N/A"
    }
  },
  {
    "product_name": "PropylTex 270S-1518",
    "website": "https://www.micropowders.com/propyltex-270s-1518.html",
    "tech_data_url": "N/A",
    "examples": "N/A",
    "composition_en": "Polypropylene",
    "composition_zh": "聚丙烯",
    "recommended_system_type_en": "Water based, solvent based, industrial coatings, architectural wall and trim paints; stains, sealers and varnishes; wood coatings; floor coatings.",
    "recommended_system_type_zh": "水性、溶劑型、工業塗料、建築牆面與裝飾漆；色漆、密封劑與清漆；木器塗料；地板塗料。",
    "application_fields_en": "Industrial coatings including metal, plastics and masonry, architectural wall and trim paints; stains, sealers and varnishes; wood coatings; floor coatings.",
    "application_fields_zh": "工業塗料（包括金屬、塑料與磚石）；建築牆面與裝飾漆；色漆、密封劑與清漆；木器塗料；地板塗料。",
    "interior_exterior_en": "N/A",
    "interior_exterior_zh": "N/A",
    "suggested_use_level_en": "2.0-5.0% depending on the level of gloss reduction desired (on total formula weight)",
    "suggested_use_level_zh": "2.0-5.0%，視所需的消光程度而定（佔總配方重量）",
    "typical_properties": {
      "melt_point_c": "160-170",
      "density_g_cc_25c": "0.89",
      "mean_particle_size_um": "15.0-18.0",
      "max_particle_size_um": "53 (270 mesh)"
    },
    "performance_ratings": {
      "PTFE Altinative": 0,
      "Anti-slip": 2,
      "Scratch Resistance": 1,
      "Abrasion Resistance": 1,
      "Block Resistance": 1,
      "scuff & heel resistance": 3,
      "Matting and Gloss Control": 3,
      "Texture and Structure": 1,
      "cleanability": 0,
      "water repellency": 3,
      "No Silica Dust": 0
    },
    "performance_descriptions_en": {
      "ptfe_alternative": "N/A",
      "scratch_abrasion_resistance": "Tough, high molecular weight polypropylene gives good durability.",
      "anti_gassing": "N/A",
      "block_resistance": "N/A",
      "improved_extrusion_flow": "N/A",
      "metal_mark_resistance": "N/A",
      "apparent_hardness": "N/A",
      "matting_gloss_control": "Provides gloss reduction with improved burnish resistance vs. silica.",
      "slip_lubricity": "Does not lower COF; ideal for anti-skid surfaces.",
      "texture_structure": "Adds a mild texture effect to the coating surface. Narrow cut mean particle size grades available for maximum texture control. Adds texture in low bake (Low E) powder coatings.",
      "soft_touch": "N/A",
      "corrosion_resistance": "N/A"
    },
    "performance_descriptions_zh": {
      "ptfe_alternative": "N/A",
      "scratch_abrasion_resistance": "堅韌的高分子量聚丙烯提供良好的耐用性。",
      "anti_gassing": "N/A",
      "block_resistance": "N/A",
      "improved_extrusion_flow": "N/A",
      "metal_mark_resistance": "N/A",
      "apparent_hardness": "N/A",
      "matting_gloss_control": "提供消光效果，且與二氧化矽相比，能提供更好的抗拋光性。",
      "slip_lubricity": "不降低摩擦係數（COF）；非常適合用於防滑表面。",
      "texture_structure": "為塗層表面增添溫和的織紋效果。提供窄粒徑分佈規格，可達到最大程度的織紋控制。在低溫烘烤（Low E）粉末塗料中增加織紋。",
      "soft_touch": "N/A",
      "corrosion_resistance": "N/A"
    }
  },
  {
    "product_name": "PropylTex 325S",
    "website": "https://www.micropowders.com/propyltex-325s.html",
    "tech_data_url": "N/A",
    "examples": "N/A",
    "composition_en": "Polypropylene",
    "composition_zh": "聚丙烯",
    "recommended_system_type_en": "Water based, solvent based, industrial coatings, architectural wall and trim paints; stains, sealers and varnishes; wood coatings; floor coatings.",
    "recommended_system_type_zh": "水性、溶劑型、工業塗料、建築牆面與裝飾漆；色漆、密封劑與清漆；木器塗料；地板塗料。",
    "application_fields_en": "Industrial coatings including metal, plastics and masonry, architectural wall and trim paints; stains, sealers and varnishes; wood coatings; floor coatings.",
    "application_fields_zh": "工業塗料（包括金屬、塑料與磚石）；建築牆面與裝飾漆；色漆、密封劑與清漆；木器塗料；地板塗料。",
    "interior_exterior_en": "N/A",
    "interior_exterior_zh": "N/A",
    "suggested_use_level_en": "2.0-5.0% depending on the level of gloss reduction desired (on total formula weight)",
    "suggested_use_level_zh": "2.0-5.0%，視所需的消光程度而定（佔總配方重量）",
    "typical_properties": {
      "melt_point_c": "160-170",
      "density_g_cc_25c": "0.89",
      "mean_particle_size_um": "11.0-15.0",
      "max_particle_size_um": "44 (325 mesh)"
    },
    "performance_ratings": {
      "PTFE Altinative": 0,
      "Anti-slip": 2,
      "Scratch Resistance": 1,
      "Abrasion Resistance": 1,
      "Block Resistance": 1,
      "scuff & heel resistance": 3,
      "Matting and Gloss Control": 3,
      "Texture and Structure": 1,
      "cleanability": 0,
      "water repellency": 3,
      "No Silica Dust": 0
    },
    "performance_descriptions_en": {
      "ptfe_alternative": "N/A",
      "scratch_abrasion_resistance": "Tough, high molecular weight polypropylene gives good durability.",
      "anti_gassing": "N/A",
      "block_resistance": "N/A",
      "improved_extrusion_flow": "N/A",
      "metal_mark_resistance": "N/A",
      "apparent_hardness": "N/A",
      "matting_gloss_control": "Provides gloss reduction with improved burnish resistance vs. silica.",
      "slip_lubricity": "Does not lower COF; ideal for anti-skid surfaces.",
      "texture_structure": "Adds a mild texture effect to the coating surface. Narrow cut mean particle size grades available for maximum texture control. Adds texture in low bake (Low E) powder coatings.",
      "soft_touch": "N/A",
      "corrosion_resistance": "N/A"
    },
    "performance_descriptions_zh": {
      "ptfe_alternative": "N/A",
      "scratch_abrasion_resistance": "堅韌的高分子量聚丙烯提供良好的耐用性。",
      "anti_gassing": "N/A",
      "block_resistance": "N/A",
      "improved_extrusion_flow": "N/A",
      "metal_mark_resistance": "N/A",
      "apparent_hardness": "N/A",
      "matting_gloss_control": "提供消光效果，且與二氧化矽相比，能提供更好的抗拋光性。",
      "slip_lubricity": "不降低摩擦係數（COF）；非常適合用於防滑表面。",
      "texture_structure": "為塗層表面增添溫和的織紋效果。提供窄粒徑分佈規格，可達到最大程度的織紋控制。在低溫烘烤（Low E）粉末塗料中增加織紋。",
      "soft_touch": "N/A",
      "corrosion_resistance": "N/A"
    }
  },
  {
    "product_name": "PropylTex 50",
    "website": "https://www.micropowders.com/propyltex-50.html",
    "tech_data_url": "N/A",
    "examples": "N/A",
    "composition_en": "Polypropylene",
    "composition_zh": "聚丙烯",
    "recommended_system_type_en": "Water based, solvent based, industrial and consumer paints.",
    "recommended_system_type_zh": "水性、溶劑型、工業與民用塗料。",
    "application_fields_en": "Industrial and consumer paints including masonry, stucco paints, architectural wall and trim paints; stains, sealers and varnishes; wood coatings; floor coatings.",
    "application_fields_zh": "工業和民用塗料（防磚石、灰泥漆、建築牆面與裝飾漆）；色漆、密封劑與清漆；木器塗料；地板塗料。",
    "interior_exterior_en": "N/A",
    "interior_exterior_zh": "N/A",
    "suggested_use_level_en": "3.0-10.0% (on total formula weight)",
    "suggested_use_level_zh": "3.0-10.0%（佔總配方重量）",
    "typical_properties": {
      "melt_point_c": "166-168",
      "density_g_cc_25c": "0.90",
      "mean_particle_size_um": "200.0-250.0",
      "max_particle_size_um": "297 (50 mesh)"
    },
    "performance_ratings": {
      "PTFE Altinative": 0,
      "Anti-slip": 3,
      "Scratch Resistance": 1,
      "Abrasion Resistance": 1,
      "Block Resistance": 1,
      "scuff & heel resistance": 2,
      "Matting and Gloss Control": 3,
      "Texture and Structure": 1,
      "cleanability": 0,
      "water repellency": 3,
      "No Silica Dust": 0
    },
    "performance_descriptions_en": {
      "ptfe_alternative": "N/A",
      "scratch_abrasion_resistance": "Tough, high molecular weight polypropylene gives good film durability.",
      "anti_gassing": "N/A",
      "block_resistance": "N/A",
      "improved_extrusion_flow": "N/A",
      "metal_mark_resistance": "N/A",
      "apparent_hardness": "N/A",
      "matting_gloss_control": "N/A",
      "slip_lubricity": "Does not lower COF; ideal for anti-skid surfaces.",
      "texture_structure": "Provides a consistent coarse textured coating surface. Easy to disperse powder that can be incorporated with high speed mixing.",
      "soft_touch": "N/A",
      "corrosion_resistance": "N/A"
    },
    "performance_descriptions_zh": {
      "ptfe_alternative": "N/A",
      "scratch_abrasion_resistance": "堅韌的高分子量聚丙烯提供良好的漆膜耐用性。",
      "anti_gassing": "N/A",
      "block_resistance": "N/A",
      "improved_extrusion_flow": "N/A",
      "metal_mark_resistance": "N/A",
      "apparent_hardness": "N/A",
      "matting_gloss_control": "N/A",
      "slip_lubricity": "不降低摩擦係數（COF）；非常適合用於防滑表面。",
      "texture_structure": "提供一致的粗糙表面織紋。易分散的粉末，可透過高速攪拌混合引入。",
      "soft_touch": "N/A",
      "corrosion_resistance": "N/A"
    }
  },
  {
    "product_name": "PropylTex 20",
    "website": "https://www.micropowders.com/propyltex-20.html",
    "tech_data_url": "N/A",
    "examples": "N/A",
    "composition_en": "Polypropylene",
    "composition_zh": "聚丙烯",
    "recommended_system_type_en": "Water based, solvent based, industrial and consumer paints.",
    "recommended_system_type_zh": "水性、溶劑型、工業與民用塗料。",
    "application_fields_en": "Industrial and consumer paints including masonry, stucco paints, architectural wall and trim paints; stains, sealers and varnishes; wood coatings; floor coatings.",
    "application_fields_zh": "工業和民用塗料（包括磚石、灰泥漆、建築牆面與裝飾漆）；色漆、密封劑與清漆；木器塗料；地板塗料。",
    "interior_exterior_en": "N/A",
    "interior_exterior_zh": "N/A",
    "suggested_use_level_en": "3.0-10.0% (on total formula weight)",
    "suggested_use_level_zh": "3.0-10.0%（佔總配方重量）",
    "typical_properties": {
      "melt_point_c": "166-168",
      "density_g_cc_25c": "0.90",
      "mean_particle_size_um": "425.0",
      "max_particle_size_um": "841 (200 mesh)"
    },
    "performance_ratings": {
      "PTFE Altinative": 0,
      "Anti-slip": 3,
      "Scratch Resistance": 1,
      "Abrasion Resistance": 1,
      "Block Resistance": 1,
      "scuff & heel resistance": 2,
      "Matting and Gloss Control": 3,
      "Texture and Structure": 1,
      "cleanability": 0,
      "water repellency": 3,
      "No Silica Dust": 0
    },
    "performance_descriptions_en": {
      "ptfe_alternative": "N/A",
      "scratch_abrasion_resistance": "Tough, high molecular weight polypropylene gives good film durability.",
      "anti_gassing": "N/A",
      "block_resistance": "N/A",
      "improved_extrusion_flow": "N/A",
      "metal_mark_resistance": "N/A",
      "apparent_hardness": "N/A",
      "matting_gloss_control": "N/A",
      "slip_lubricity": "Does not lower COF; ideal for anti-skid surfaces.",
      "texture_structure": "Provides a consistent coarse textured coating surface. Easy to disperse powder that can be incorporated with high speed mixing.",
      "soft_touch": "N/A",
      "corrosion_resistance": "N/A"
    },
    "performance_descriptions_zh": {
      "ptfe_alternative": "N/A",
      "scratch_abrasion_resistance": "堅韌的高分子量聚丙烯提供良好的漆膜耐用性。",
      "anti_gassing": "N/A",
      "block_resistance": "N/A",
      "improved_extrusion_flow": "N/A",
      "metal_mark_resistance": "N/A",
      "apparent_hardness": "N/A",
      "matting_gloss_control": "N/A",
      "slip_lubricity": "不降低摩擦係數（COF）；非常適合用於防滑表面。",
      "texture_structure": "提供一致的粗糙表面織紋。易分散的粉末，可透過高速攪拌混合引入。",
      "soft_touch": "N/A",
      "corrosion_resistance": "N/A"
    }
  },
  {
    "product_name": "NyloTex 50",
    "website": "https://www.micropowders.com/nylotex-50.html",
    "tech_data_url": "N/A",
    "examples": "N/A",
    "composition_en": "Nylon 66",
    "composition_zh": "尼龍 66",
    "recommended_system_type_en": "Water based and solvent based coatings.",
    "recommended_system_type_zh": "水性與溶劑型塗料。",
    "application_fields_en": "Industrial coatings (including metal and masonry); powder coatings; coil coatings; floor coatings.",
    "application_fields_zh": "工業塗料（包括金屬與磚石）；粉末塗料；卷材塗料；地板塗料。",
    "interior_exterior_en": "N/A",
    "interior_exterior_zh": "N/A",
    "suggested_use_level_en": "3.0% and higher depending on the level of texture desired (on total formula weight)",
    "suggested_use_level_zh": "3.0% 或更高，視所需的織紋程度而定（佔總配方重量）",
    "typical_properties": {
      "melt_point_c": "257-267",
      "density_g_cc_25c": "1.14",
      "mean_particle_size_um": "160.0-180.0",
      "max_particle_size_um": "297 (50 mesh)"
    },
    "performance_ratings": {
      "PTFE Altinative": 0,
      "Anti-slip": 3,
      "Scratch Resistance": 3,
      "Abrasion Resistance": 0,
      "Block Resistance": 0,
      "scuff & heel resistance": 0,
      "Matting and Gloss Control": 3,
      "Texture and Structure": 0,
      "cleanability": 0,
      "water repellency": 0,
      "No Silica Dust": 3
    },
    "performance_descriptions_en": {
      "ptfe_alternative": "N/A",
      "scratch_abrasion_resistance": "Imparts surface toughness and durability. High melting point polymer is ideal for use in baking or high temperature curing systems.",
      "anti_gassing": "N/A",
      "block_resistance": "N/A",
      "improved_extrusion_flow": "N/A",
      "metal_mark_resistance": "N/A",
      "apparent_hardness": "N/A",
      "matting_gloss_control": "N/A",
      "slip_lubricity": "N/A",
      "texture_structure": "Provides a uniform and controlled surface texture. Easy to disperse fine powder that can be incorporated with high speed mixing. Adds texture in powder coatings.",
      "soft_touch": "N/A",
      "corrosion_resistance": "N/A"
    },
    "performance_descriptions_zh": {
      "ptfe_alternative": "N/A",
      "scratch_abrasion_resistance": "賦予表面韌性與耐用性。高熔點聚合物非常適合用於烘烤或高溫固化體系。",
      "anti_gassing": "N/A",
      "block_resistance": "N/A",
      "improved_extrusion_flow": "N/A",
      "metal_mark_resistance": "N/A",
      "apparent_hardness": "N/A",
      "matting_gloss_control": "N/A",
      "slip_lubricity": "N/A",
      "texture_structure": "提供均勻且可控的表面織紋。易分散的細粉，可透過高速攪拌混合引入。在粉末塗料中增加織紋。",
      "soft_touch": "N/A",
      "corrosion_resistance": "N/A"
    }
  },
  {
    "product_name": "NyloTex 100",
    "website": "https://www.micropowders.com/nylotex-100.html",
    "tech_data_url": "N/A",
    "examples": "N/A",
    "composition_en": "Nylon 66",
    "composition_zh": "尼龍 66",
    "recommended_system_type_en": "Water based and solvent based coatings.",
    "recommended_system_type_zh": "水性與溶劑型塗料。",
    "application_fields_en": "Industrial coatings (including metal and masonry); powder coatings; coil coatings; floor coatings.",
    "application_fields_zh": "工業塗料（包括金屬與磚石）；粉末塗料；卷材塗料；地板塗料。",
    "interior_exterior_en": "N/A",
    "interior_exterior_zh": "N/A",
    "suggested_use_level_en": "3.0% and higher depending on the level of texture desired (on total formula weight)",
    "suggested_use_level_zh": "3.0% 或更高，視所需的織紋程度而定（佔總配方重量）",
    "typical_properties": {
      "melt_point_c": "257-267",
      "density_g_cc_25c": "1.14",
      "mean_particle_size_um": "80.0-100.0",
      "max_particle_size_um": "149 (100 mesh)"
    },
    "performance_ratings": {
      "PTFE Altinative": 0,
      "Anti-slip": 3,
      "Scratch Resistance": 3,
      "Abrasion Resistance": 0,
      "Block Resistance": 0,
      "scuff & heel resistance": 0,
      "Matting and Gloss Control": 3,
      "Texture and Structure": 0,
      "cleanability": 0,
      "water repellency": 0,
      "No Silica Dust": 3
    },
    "performance_descriptions_en": {
      "ptfe_alternative": "N/A",
      "scratch_abrasion_resistance": "Imparts surface toughness and durability. High melting point polymer is ideal for use in baking or high temperature curing systems.",
      "anti_gassing": "N/A",
      "block_resistance": "N/A",
      "improved_extrusion_flow": "N/A",
      "metal_mark_resistance": "N/A",
      "apparent_hardness": "N/A",
      "matting_gloss_control": "N/A",
      "slip_lubricity": "N/A",
      "texture_structure": "Provides a uniform and controlled surface texture. Easy to disperse fine powder that can be incorporated with high speed mixing. Adds texture in powder coatings.",
      "soft_touch": "N/A",
      "corrosion_resistance": "N/A"
    },
    "performance_descriptions_zh": {
      "ptfe_alternative": "N/A",
      "scratch_abrasion_resistance": "賦予表面韌性與耐用性。高熔點聚合物非常適合用於烘烤或高溫固化體系。",
      "anti_gassing": "N/A",
      "block_resistance": "N/A",
      "improved_extrusion_flow": "N/A",
      "metal_mark_resistance": "N/A",
      "apparent_hardness": "N/A",
      "matting_gloss_control": "N/A",
      "slip_lubricity": "N/A",
      "texture_structure": "提供均勻且可控的表面織紋。易分散的細粉，可透過高速攪拌混合引入。在粉末塗料中增加織紋。",
      "soft_touch": "N/A",
      "corrosion_resistance": "N/A"
    }
  },
  {
    "product_name": "NyloTex 140",
    "website": "https://www.micropowders.com/nylotex-140.html",
    "tech_data_url": "N/A",
    "examples": "N/A",
    "composition_en": "Nylon 66",
    "composition_zh": "尼龍 66",
    "recommended_system_type_en": "Water based and solvent based coatings.",
    "recommended_system_type_zh": "水性與溶劑型塗料。",
    "application_fields_en": "Industrial coatings (including metal and masonry); powder coatings; coil coatings; floor coatings.",
    "application_fields_zh": "工業塗料（包括金屬與磚石）；粉末塗料；卷材塗料；地板塗料。",
    "interior_exterior_en": "N/A",
    "interior_exterior_zh": "N/A",
    "suggested_use_level_en": "3.0% and higher depending on the level of texture desired (on total formula weight)",
    "suggested_use_level_zh": "3.0% 或更高，視所需的織紋程度而定（佔總配方重量）",
    "typical_properties": {
      "melt_point_c": "257-267",
      "density_g_cc_25c": "1.14",
      "mean_particle_size_um": "45.0-65.0",
      "max_particle_size_um": "105 (140 mesh)"
    },
    "performance_ratings": {
      "PTFE Altinative": 0,
      "Anti-slip": 3,
      "Scratch Resistance": 3,
      "Abrasion Resistance": 0,
      "Block Resistance": 0,
      "scuff & heel resistance": 0,
      "Matting and Gloss Control": 3,
      "Texture and Structure": 0,
      "cleanability": 0,
      "water repellency": 0,
      "No Silica Dust": 3
    },
    "performance_descriptions_en": {
      "ptfe_alternative": "N/A",
      "scratch_abrasion_resistance": "Imparts surface toughness and durability. High melting point polymer is ideal for use in baking or high temperature curing systems.",
      "anti_gassing": "N/A",
      "block_resistance": "N/A",
      "improved_extrusion_flow": "N/A",
      "metal_mark_resistance": "N/A",
      "apparent_hardness": "N/A",
      "matting_gloss_control": "N/A",
      "slip_lubricity": "N/A",
      "texture_structure": "Provides a uniform and controlled surface texture. Easy to disperse fine powder that can be incorporated with high speed mixing. Adds texture in powder coatings.",
      "soft_touch": "N/A",
      "corrosion_resistance": "N/A"
    },
    "performance_descriptions_zh": {
      "ptfe_alternative": "N/A",
      "scratch_abrasion_resistance": "賦予表面韌性與耐用性。高熔點聚合物非常適合用於烘烤或高溫固化體系。",
      "anti_gassing": "N/A",
      "block_resistance": "N/A",
      "improved_extrusion_flow": "N/A",
      "metal_mark_resistance": "N/A",
      "apparent_hardness": "N/A",
      "matting_gloss_control": "N/A",
      "slip_lubricity": "N/A",
      "texture_structure": "提供均勻且可控的表面織紋。易分散的細粉，可透過高速攪拌混合引入。在粉末塗料中增加織紋。",
      "soft_touch": "N/A",
      "corrosion_resistance": "N/A"
    }
  },
  {
    "product_name": "NyloTex 200",
    "website": "https://www.micropowders.com/nylotex-200.html",
    "tech_data_url": "N/A",
    "examples": "N/A",
    "composition_en": "Nylon 66",
    "composition_zh": "尼龍 66",
    "recommended_system_type_en": "Water based and solvent based coatings.",
    "recommended_system_type_zh": "水性與溶劑型塗料。",
    "application_fields_en": "Industrial coatings (including metal and masonry); powder coatings; coil coatings; floor coatings.",
    "application_fields_zh": "工業塗料（包括金屬與磚石）；粉末塗料；卷材塗料；地板塗料。",
    "interior_exterior_en": "N/A",
    "interior_exterior_zh": "N/A",
    "suggested_use_level_en": "3.0% and higher depending on the level of texture desired (on total formula weight)",
    "suggested_use_level_zh": "3.0% 或更高，視所需的織紋程度而定（佔總配方重量）",
    "typical_properties": {
      "melt_point_c": "257-267",
      "density_g_cc_25c": "1.14",
      "mean_particle_size_um": "30.0-50.0",
      "max_particle_size_um": "74 (200 mesh)"
    },
    "performance_ratings": {
      "PTFE Altinative": 0,
      "Anti-slip": 3,
      "Scratch Resistance": 3,
      "Abrasion Resistance": 0,
      "Block Resistance": 0,
      "scuff & heel resistance": 0,
      "Matting and Gloss Control": 3,
      "Texture and Structure": 0,
      "cleanability": 0,
      "water repellency": 0,
      "No Silica Dust": 3
    },
    "performance_descriptions_en": {
      "ptfe_alternative": "N/A",
      "scratch_abrasion_resistance": "Imparts surface toughness and durability. High melting point polymer is ideal for use in baking or high temperature curing systems.",
      "anti_gassing": "N/A",
      "block_resistance": "N/A",
      "improved_extrusion_flow": "N/A",
      "metal_mark_resistance": "N/A",
      "apparent_hardness": "N/A",
      "matting_gloss_control": "N/A",
      "slip_lubricity": "N/A",
      "texture_structure": "Provides a uniform and controlled surface texture. Easy to disperse fine powder that can be incorporated with high speed mixing. Adds texture in powder coatings.",
      "soft_touch": "N/A",
      "corrosion_resistance": "N/A"
    },
    "performance_descriptions_zh": {
      "ptfe_alternative": "N/A",
      "scratch_abrasion_resistance": "賦予表面韌性與耐用性。高熔點聚合物非常適合用於烘烤或高溫固化體系。",
      "anti_gassing": "N/A",
      "block_resistance": "N/A",
      "improved_extrusion_flow": "N/A",
      "metal_mark_resistance": "N/A",
      "apparent_hardness": "N/A",
      "matting_gloss_control": "N/A",
      "slip_lubricity": "N/A",
      "texture_structure": "提供均勻且可控的表面織紋。易分散的細粉，可透過高速攪拌混合引入。在粉末塗料中增加織紋。",
      "soft_touch": "N/A",
      "corrosion_resistance": "N/A"
    }
  },
  {
    "product_name": "MicroTouch 800XF",
    "website": "https://www.micropowders.com/microtouch-800xf.html",
    "tech_data_url": "N/A",
    "examples": "N/A",
    "composition_en": "Aliphatic polyurethane",
    "composition_zh": "脂肪族聚氨酯",
    "recommended_system_type_en": "Water based, solvent based and energy curable coatings and inks.",
    "recommended_system_type_zh": "水性、溶劑型以及能量固化型塗料與油墨。",
    "application_fields_en": "Industrial coatings (including plastic, vinyl and leather); architectural wall and trim paints; wood coatings; printing inks and OPV's (including flexo and gravure); powder coatings; interior and exterior can and container coatings; soft touch coatings; floor coatings; visual effects.",
    "application_fields_zh": "工業塗料（包括塑料、乙烯基與皮革）；建築牆面與裝飾漆；木器塗料；印刷油墨與過油（包括柔版與凹版）；粉末塗料；罐裝與容器內外部塗料；觸感塗料；地板塗料；視覺效果。",
    "interior_exterior_en": "Interior and exterior can and container coatings",
    "interior_exterior_zh": "罐裝與容器內外部塗料",
    "suggested_use_level_en": "2.0-10.0% (higher amounts when greater tactile effects are desired) (on total formula weight)",
    "suggested_use_level_zh": "2.0-10.0%（若需要更佳的觸感效果可添加更高劑量）（佔總配方重量）",
    "typical_properties": {
      "melt_point_c": "N/A",
      "density_g_cc_25c": "1.05",
      "mean_particle_size_um": "6.0-9.0",
      "max_particle_size_um": "31.00"
    },
    "performance_ratings": {
      "PTFE Altinative": 0,
      "Anti-slip": 0,
      "Scratch Resistance": 0,
      "Abrasion Resistance": 0,
      "Block Resistance": 0,
      "scuff & heel resistance": 2,
      "Matting and Gloss Control": 1,
      "Texture and Structure": 0,
      "cleanability": 0,
      "water repellency": 0,
      "No Silica Dust": 0
    },
    "performance_descriptions_en": {
      "ptfe_alternative": "N/A",
      "scratch_abrasion_resistance": "Highly resilient spherical polyurethane beads that improve scratch, mar, and abrasion resistance.",
      "anti_gassing": "N/A",
      "block_resistance": "N/A",
      "improved_extrusion_flow": "N/A",
      "metal_mark_resistance": "N/A",
      "apparent_hardness": "N/A",
      "matting_gloss_control": "Provides effective gloss reduction.",
      "slip_lubricity": "N/A",
      "texture_structure": "Virtually indestructible elastic particles that distort when disturbed by physical force and return to original shape. Provides different tactile effects ranging from satiny smooth to rubbery to leathery.",
      "soft_touch": "Highly resilient beads can modify tactile properties and create a unique surface touch.",
      "corrosion_resistance": "N/A"
    },
    "performance_descriptions_zh": {
      "ptfe_alternative": "N/A",
      "scratch_abrasion_resistance": "高彈性球形聚氨酯微珠，可提升耐刮擦、耐磨與耐刮傷性。",
      "anti_gassing": "N/A",
      "block_resistance": "N/A",
      "improved_extrusion_flow": "N/A",
      "metal_mark_resistance": "N/A",
      "apparent_hardness": "N/A",
      "matting_gloss_control": "提供有效的消光效果。",
      "slip_lubricity": "N/A",
      "texture_structure": "幾乎不可磨損的彈性粒子，在受到外力作用時會變形，並在外力撤除後回復原始形狀。提供從絲綢般光滑到橡膠感或皮革感等多種不同的觸感效果。",
      "soft_touch": "高彈性微珠可調節觸感特性，創造獨特的表面膚感觸覺。",
      "corrosion_resistance": "N/A"
    }
  },
  {
    "product_name": "MicroTouch 800F",
    "website": "https://www.micropowders.com/microtouch-800f.html",
    "tech_data_url": "N/A",
    "examples": "N/A",
    "composition_en": "Aliphatic polyurethane",
    "composition_zh": "脂肪族聚氨酯",
    "recommended_system_type_en": "Water based, solvent based and energy curable coatings and inks.",
    "recommended_system_type_zh": "水性、溶劑型以及能量固化型塗料與油墨。",
    "application_fields_en": "Industrial coatings (including plastic, vinyl and leather); architectural wall and trim paints; wood coatings; printing inks and OPV's (including flexo and gravure); powder coatings; interior and exterior can and container coatings; soft touch coatings; floor coatings; visual effects.",
    "application_fields_zh": "工業塗料（包括塑料、乙烯基與皮革）；建築牆面與裝飾漆；木器塗料；印刷油墨與過油（包括柔版與凹版）；粉末塗料；罐裝與容器內外部塗料；觸感塗料；地板塗料；視覺效果。",
    "interior_exterior_en": "Interior and exterior can and container coatings",
    "interior_exterior_zh": "罐裝與容器內外部塗料",
    "suggested_use_level_en": "2.0-10.0% (higher amounts when greater tactile effects are desired) (on total formula weight)",
    "suggested_use_level_zh": "2.0-10.0%（若需要更佳的觸感效果可添加更高劑量）（佔總配方重量）",
    "typical_properties": {
      "melt_point_c": "N/A",
      "density_g_cc_25c": "1.05",
      "mean_particle_size_um": "22.0-30.0",
      "max_particle_size_um": "120.00"
    },
    "performance_ratings": {
