Repository: attech27819118/attech-web

# test

# web-test

# web-test

# web-test

File: MPI applications/industrial coating/industrial coatings2.json (part 1 of 3)
[
  {
    "product_name": "Propyltex 100S",
    "website": "https://www.micropowders.com/propyltex-100s.html",
    "composition_en": "Polypropylene",
    "composition_zh": "聚丙烯",
    "recommended_system_type_en": "Water based, solvent based coatings.",
    "recommended_system_type_zh": "水性及溶劑型塗料。",
    "application_fields_en": "Industrial and consumer paints including masonry, stucco paints, architectural wall and trim paints; stains, sealers and varnishes; wood coatings; floor coatings; low bake (Low E) powder coatings.",
    "application_fields_zh": "工業和消費類油漆，包括磚石、灰泥漆、建築牆面與飾面漆；著色劑、封閉底漆和清漆；木器塗料；地板塗料；低溫烘烤 (Low E) 粉末塗料。",
    "interior_exterior_en": "N/A",
    "interior_exterior_zh": "N/A",
    "suggested_use_level_en": "3.0-10.0% (on total formula weight)",
    "suggested_use_level_zh": "3.0-10.0%（佔總配方重量）",
    "typical_properties": {
      "melt_point_c": "160-170",
      "density_g_cc_25c": "0.89",
      "mean_particle_size_um": "80.0-100.0",
      "max_particle_size_um": "149 (100 mesh)"
    },
    "performance_ratings": {
      "ptfe_alternative": 0,
      "Scratch_Resistance": 0,
      "Abrasion_Resistance": 1,
      "Block_Resistance": 2,
      "Improved_Extrusion_Flow": 0,
      "Metal_Mark_Resistance": 0,
      "Apparent_Hardness": 0,
      "Matting_and_Gloss_Control": 2,
      "Slip_and_Lubricity": 0,
      "Texture_and_Structure": 3,
      "Soft_Touch": 1,
      "Corrosion_Resistance": 0,
      "Increased_COF": 3,
      "Burnish_Resistance": 2
    },
    "performance_descriptions_en": {
      "ptfe_alternative": "N/A",
      "scratch_abrasion_resistance": "Tough, high molecular weight polypropylene gives good film durability.",
      "anti_gassing": "N/A",
      "block_resistance": "N/A",
      "improved_extrusion_flow": "N/A",
      "metal_mark_resistance": "N/A",
      "apparent_hardness": "N/A",
      "matting_gloss_control": "Provides consistent medium textured coating surface to reduce gloss.",
      "slip_lubricity": "Does not lower COF; ideal for anti-skid surfaces.",
      "texture_structure": "Provides a consistent medium textured coating surface. Adds texture in low bake (Low E) powder coatings. Easy to disperse powder.",
      "soft_touch": "N/A",
      "corrosion_resistance": "N/A"
    },
    "performance_descriptions_zh": {
      "ptfe_alternative": "N/A",
      "scratch_abrasion_resistance": "堅韌的高分子量聚丙烯提供良好的漆膜耐久性。",
      "anti_gassing": "N/A",
      "block_resistance": "N/A",
      "improved_extrusion_flow": "N/A",
      "metal_mark_resistance": "N/A",
      "apparent_hardness": "N/A",
      "matting_gloss_control": "提供一致的中等紋理塗層表面以降低光澤。",
      "slip_lubricity": "不降低摩擦係數 (COF)；非常適合防滑表面。",
      "texture_structure": "提供一致的中等紋理塗層表面。在低溫烘烤 (Low E) 粉末塗料中增加紋理。易分散的粉末。",
      "soft_touch": "N/A",
      "corrosion_resistance": "N/A"
    }
  },
  {
    "product_name": "Propyltex 140S",
    "website": "https://www.micropowders.com/propyltex-140s.html",
    "composition_en": "Polypropylene",
    "composition_zh": "聚丙烯",
    "recommended_system_type_en": "Water based, solvent based coatings.",
    "recommended_system_type_zh": "水性及溶劑型塗料。",
    "application_fields_en": "Industrial and consumer paints including masonry, stucco paints, architectural wall and trim paints; stains, sealers and varnishes; wood coatings; floor coatings; low bake (Low E) powder coatings.",
    "application_fields_zh": "工業和消費類油漆，包括磚石、灰泥漆、建築牆面與飾面漆；著色劑、封閉底漆和清漆；木器塗料；地板塗料；低溫烘烤 (Low E) 粉末塗料。",
    "interior_exterior_en": "N/A",
    "interior_exterior_zh": "N/A",
    "suggested_use_level_en": "3.0-10.0% (on total formula weight)",
    "suggested_use_level_zh": "3.0-10.0%（佔總配方重量）",
    "typical_properties": {
      "melt_point_c": "160-170",
      "density_g_cc_25c": "0.89",
      "mean_particle_size_um": "45.0-50.0",
      "max_particle_size_um": "105 (140 mesh)"
    },
    "performance_ratings": {
      "ptfe_alternative": 0,
      "Scratch_Resistance": 0,
      "Abrasion_Resistance": 1,
      "Block_Resistance": 2,
      "Improved_Extrusion_Flow": 0,
      "Metal_Mark_Resistance": 0,
      "Apparent_Hardness": 0,
      "Matting_and_Gloss_Control": 2,
      "Slip_and_Lubricity": 0,
      "Texture_and_Structure": 3,
      "Soft_Touch": 1,
      "Corrosion_Resistance": 0,
      "Increased_COF": 2,
      "Burnish_Resistance": 2
    },
    "performance_descriptions_en": {
      "ptfe_alternative": "N/A",
      "scratch_abrasion_resistance": "Tough, high molecular weight polypropylene gives good film durability.",
      "anti_gassing": "N/A",
      "block_resistance": "N/A",
      "improved_extrusion_flow": "N/A",
      "metal_mark_resistance": "N/A",
      "apparent_hardness": "N/A",
      "matting_gloss_control": "Provides consistent medium textured coating surface to reduce gloss.",
      "slip_lubricity": "Does not lower COF; ideal for anti-skid surfaces.",
      "texture_structure": "Provides a consistent medium textured coating surface. Adds texture in low bake (Low E) powder coatings. Easy to disperse powder.",
      "soft_touch": "N/A",
      "corrosion_resistance": "N/A"
    },
    "performance_descriptions_zh": {
      "ptfe_alternative": "N/A",
      "scratch_abrasion_resistance": "堅韌的高分子量聚丙烯提供良好的漆膜耐久性。",
      "anti_gassing": "N/A",
      "block_resistance": "N/A",
      "improved_extrusion_flow": "N/A",
      "metal_mark_resistance": "N/A",
      "apparent_hardness": "N/A",
      "matting_gloss_control": "提供一致的中等紋理塗層表面以降低光澤。",
      "slip_lubricity": "不降低摩擦係數 (COF)；非常適合防滑表面。",
      "texture_structure": "提供一致的中等紋理塗層表面。在低溫烘烤 (Low E) 粉末塗料中增加紋理。易分散的粉末。",
      "soft_touch": "N/A",
      "corrosion_resistance": "N/A"
    }
  },
  {
    "product_name": "Propyltex 200S",
    "website": "https://www.micropowders.com/propyltex-200s.html",
    "composition_en": "Polypropylene",
    "composition_zh": "聚丙烯",
    "recommended_system_type_en": "Water based, solvent based coatings.",
    "recommended_system_type_zh": "水性及溶劑型塗料。",
    "application_fields_en": "Industrial and consumer paints including masonry, stucco paints, architectural wall and trim paints; stains, sealers and varnishes; wood coatings; floor coatings; low bake (Low E) powder coatings.",
    "application_fields_zh": "工業和消費類油漆，包括磚石、灰泥漆、建築牆面與飾面漆；著色劑、封閉底漆和清漆；木器塗料；地板塗料；低溫烘烤 (Low E) 粉末塗料。",
    "interior_exterior_en": "N/A",
    "interior_exterior_zh": "N/A",
    "suggested_use_level_en": "3.0-10.0% (on total formula weight)",
    "suggested_use_level_zh": "3.0-10.0%（佔總配方重量）",
    "typical_properties": {
      "melt_point_c": "160-170",
      "density_g_cc_25c": "0.89",
      "mean_particle_size_um": "35.0-45.0",
      "max_particle_size_um": "74 (200 mesh)"
    },
    "performance_ratings": {
      "ptfe_alternative": 0,
      "Scratch_Resistance": 0,
      "Abrasion_Resistance": 1,
      "Block_Resistance": 2,
      "Improved_Extrusion_Flow": 0,
      "Metal_Mark_Resistance": 0,
      "Apparent_Hardness": 0,
      "Matting_and_Gloss_Control": 2,
      "Slip_and_Lubricity": 0,
      "Texture_and_Structure": 3,
      "Soft_Touch": 1,
      "Corrosion_Resistance": 0,
      "Increased_COF": 2,
      "Burnish_Resistance": 2
    },
    "performance_descriptions_en": {
      "ptfe_alternative": "N/A",
      "scratch_abrasion_resistance": "Tough, high molecular weight polypropylene gives good film durability.",
      "anti_gassing": "N/A",
      "block_resistance": "N/A",
      "improved_extrusion_flow": "N/A",
      "metal_mark_resistance": "N/A",
      "apparent_hardness": "N/A",
      "matting_gloss_control": "Provides consistent medium textured coating surface to reduce gloss.",
      "slip_lubricity": "Does not lower COF; ideal for anti-skid surfaces.",
      "texture_structure": "Provides a consistent medium textured coating surface. Adds texture in low bake (Low E) powder coatings. Easy to disperse powder.",
      "soft_touch": "N/A",
      "corrosion_resistance": "N/A"
    },
    "performance_descriptions_zh": {
      "ptfe_alternative": "N/A",
      "scratch_abrasion_resistance": "堅韌的高分子量聚丙烯提供良好的漆膜耐久性。",
      "anti_gassing": "N/A",
      "block_resistance": "N/A",
      "improved_extrusion_flow": "N/A",
      "metal_mark_resistance": "N/A",
      "apparent_hardness": "N/A",
      "matting_gloss_control": "提供一致的中等紋理塗層表面以降低光澤。",
      "slip_lubricity": "不降低摩擦係數 (COF)；非常適合防滑表面。",
      "texture_structure": "提供一致的中等紋理塗層表面。在低溫烘烤 (Low E) 粉末塗料中增加紋理。易分散的粉末。",
      "soft_touch": "N/A",
      "corrosion_resistance": "N/A"
    }
  },
  {
    "product_name": "Propyltex 200SF",
    "website": "https://www.micropowders.com/propyltex-200sf.html",
    "composition_en": "Polypropylene",
    "composition_zh": "聚丙烯",
    "recommended_system_type_en": "Water based, solvent based coatings.",
    "recommended_system_type_zh": "水性及溶劑型塗料。",
    "application_fields_en": "Industrial and consumer paints including masonry, stucco paints, architectural wall and trim paints; stains, sealers and varnishes; wood coatings; floor coatings; low bake (Low E) powder coatings.",
    "application_fields_zh": "工業和消費類油漆，包括磚石、灰泥漆、建築牆面與飾面漆；著色劑、封閉底漆和清漆；木器塗料；地板塗料；低溫烘烤 (Low E) 粉末塗料。",
    "interior_exterior_en": "N/A",
    "interior_exterior_zh": "N/A",
    "suggested_use_level_en": "3.0-10.0% (on total formula weight)",
    "suggested_use_level_zh": "3.0-10.0%（佔總配方重量）",
    "typical_properties": {
      "melt_point_c": "160-170",
      "density_g_cc_25c": "0.89",
      "mean_particle_size_um": "25.0-35.0",
      "max_particle_size_um": "74 (200 mesh)"
    },
    "performance_ratings": {
      "ptfe_alternative": 0,
      "Scratch_Resistance": 0,
      "Abrasion_Resistance": 1,
      "Block_Resistance": 2,
      "Improved_Extrusion_Flow": 0,
      "Metal_Mark_Resistance": 0,
      "Apparent_Hardness": 0,
      "Matting_and_Gloss_Control": 2,
      "Slip_and_Lubricity": 0,
      "Texture_and_Structure": 3,
      "Soft_Touch": 1,
      "Corrosion_Resistance": 0,
      "Increased_COF": 2,
      "Burnish_Resistance": 2
    },
    "performance_descriptions_en": {
      "ptfe_alternative": "N/A",
      "scratch_abrasion_resistance": "Tough, high molecular weight polypropylene gives good film durability.",
      "anti_gassing": "N/A",
      "block_resistance": "N/A",
      "improved_extrusion_flow": "N/A",
      "metal_mark_resistance": "N/A",
      "apparent_hardness": "N/A",
      "matting_gloss_control": "Provides consistent medium textured coating surface to reduce gloss.",
      "slip_lubricity": "Does not lower COF; ideal for anti-skid surfaces.",
      "texture_structure": "Provides a consistent medium textured coating surface. Adds texture in low bake (Low E) powder coatings. Easy to disperse powder.",
      "soft_touch": "N/A",
      "corrosion_resistance": "N/A"
    },
    "performance_descriptions_zh": {
      "ptfe_alternative": "N/A",
      "scratch_abrasion_resistance": "堅韌的高分子量聚丙烯提供良好的漆膜耐久性。",
      "anti_gassing": "N/A",
      "block_resistance": "N/A",
      "improved_extrusion_flow": "N/A",
      "metal_mark_resistance": "N/A",
      "apparent_hardness": "N/A",
      "matting_gloss_control": "提供一致的中等紋理塗層表面以降低光澤。",
      "slip_lubricity": "不降低摩擦係數 (COF)；非常適合防滑表面。",
      "texture_structure": "提供一致的中等紋理塗層表面。在低溫烘烤 (Low E) 粉末塗料中增加紋理。易分散的粉末。",
      "soft_touch": "N/A",
      "corrosion_resistance": "N/A"
    }
  },
  {
    "product_name": "Propyltex 270S",
    "website": "https://www.micropowders.com/propyltex-270s.html",
    "composition_en": "Polypropylene",
    "composition_zh": "聚丙烯",
    "recommended_system_type_en": "Water based, solvent based, industrial coatings.",
    "recommended_system_type_zh": "水性、溶劑型、工業塗料。",
    "application_fields_en": "Industrial coatings including metal, plastics and masonry, architectural wall and trim paints; stains, sealers and varnishes; wood coatings; floor coatings; low bake (Low E) powder coatings.",
    "application_fields_zh": "工業塗料，包括金屬、塑料和磚石；建築牆面與飾面漆；著色劑、封閉底漆和清漆；木器塗料；地板塗料；低溫烘烤 (Low E) 粉末塗料。",
    "interior_exterior_en": "N/A",
    "interior_exterior_zh": "N/A",
    "suggested_use_level_en": "2.0-5.0% depending on the level of gloss reduction desired (on total formula weight)",
    "suggested_use_level_zh": "2.0-5.0%（視所需的消光程度而定，佔總配方重量）",
    "typical_properties": {
      "melt_point_c": "160-170",
      "density_g_cc_25c": "0.89",
      "mean_particle_size_um": "18.5-23.0",
      "max_particle_size_um": "53 (270 mesh)"
    },
    "performance_ratings": {
      "ptfe_alternative": 0,
      "Scratch_Resistance": 0,
      "Abrasion_Resistance": 1,
      "Block_Resistance": 2,
      "Improved_Extrusion_Flow": 0,
      "Metal_Mark_Resistance": 0,
      "Apparent_Hardness": 0,
      "Matting_and_Gloss_Control": 3,
      "Slip_and_Lubricity": 0,
      "Texture_and_Structure": 3,
      "Soft_Touch": 1,
      "Corrosion_Resistance": 0,
      "Increased_COF": 2,
      "Burnish_Resistance": 2
    },
    "performance_descriptions_en": {
      "ptfe_alternative": "N/A",
      "scratch_abrasion_resistance": "Tough, high molecular weight polypropylene gives good durability.",
      "anti_gassing": "N/A",
      "block_resistance": "N/A",
      "improved_extrusion_flow": "N/A",
      "metal_mark_resistance": "N/A",
      "apparent_hardness": "N/A",
      "matting_gloss_control": "Provides gloss reduction with improved burnish resistance vs. silica.",
      "slip_lubricity": "Does not lower COF; ideal for anti-skid surfaces.",
      "texture_structure": "Adds a mild texture effect to the coating surface. Narrow cut mean particle size grades available for maximum texture control. Adds texture in low bake (Low E) powder coatings.",
      "soft_touch": "N/A",
      "corrosion_resistance": "N/A"
    },
    "performance_descriptions_zh": {
      "ptfe_alternative": "N/A",
      "scratch_abrasion_resistance": "堅韌的高分子量聚丙烯提供良好的耐久性。",
      "anti_gassing": "N/A",
      "block_resistance": "N/A",
      "improved_extrusion_flow": "N/A",
      "metal_mark_resistance": "N/A",
      "apparent_hardness": "N/A",
      "matting_gloss_control": "提供消光效果，與二氧化矽相比具有更好的抗拋光性。",
      "slip_lubricity": "不降低摩擦係數 (COF)；非常適合防滑表面。",
      "texture_structure": "為塗層表面增添溫和的紋理效果。可提供窄粒徑分佈級別以實現最佳紋理控制。在低溫烘烤 (Low E) 粉末塗料中增加紋理。",
      "soft_touch": "N/A",
      "corrosion_resistance": "N/A"
    }
  },
  {
    "product_name": "Propyltex 270S-1518",
    "website": "https://www.micropowders.com/propyltex-270s-1518.html",
    "composition_en": "Polypropylene",
    "composition_zh": "聚丙烯",
    "recommended_system_type_en": "Water based, solvent based, industrial coatings.",
    "recommended_system_type_zh": "水性、溶劑型、工業塗料。",
    "application_fields_en": "Industrial coatings including metal, plastics and masonry, architectural wall and trim paints; stains, sealers and varnishes; wood coatings; floor coatings; low bake (Low E) powder coatings.",
    "application_fields_zh": "工業塗料，框架金屬、塑料和磚石；建築牆面與飾面漆；著色劑、封閉底漆和清漆；木器塗料；地板塗料；低溫烘烤 (Low E) 粉末塗料。",
    "interior_exterior_en": "N/A",
    "interior_exterior_zh": "N/A",
    "suggested_use_level_en": "2.0-5.0% depending on the level of gloss reduction desired (on total formula weight)",
    "suggested_use_level_zh": "2.0-5.0%（視所需的消光程度而定，佔總配方重量）",
    "typical_properties": {
      "melt_point_c": "160-170",
      "density_g_cc_25c": "0.89",
      "mean_particle_size_um": "15.0-18.0",
      "max_particle_size_um": "53 (270 mesh)"
    },
    "performance_ratings": {
      "ptfe_alternative": 0,
      "Scratch_Resistance": 0,
      "Abrasion_Resistance": 1,
      "Block_Resistance": 2,
      "Improved_Extrusion_Flow": 0,
      "Metal_Mark_Resistance": 0,
      "Apparent_Hardness": 0,
      "Matting_and_Gloss_Control": 3,
      "Slip_and_Lubricity": 0,
      "Texture_and_Structure": 3,
      "Soft_Touch": 1,
      "Corrosion_Resistance": 0,
      "Increased_COF": 2,
      "Burnish_Resistance": 2
    },
    "performance_descriptions_en": {
      "ptfe_alternative": "N/A",
      "scratch_abrasion_resistance": "Tough, high molecular weight polypropylene gives good durability.",
      "anti_gassing": "N/A",
      "block_resistance": "N/A",
      "improved_extrusion_flow": "N/A",
      "metal_mark_resistance": "N/A",
      "apparent_hardness": "N/A",
      "matting_gloss_control": "Provides gloss reduction with improved burnish resistance vs. silica.",
      "slip_lubricity": "Does not lower COF; ideal for anti-skid surfaces.",
      "texture_structure": "Adds a mild texture effect to the coating surface. Narrow cut mean particle size grades available for maximum texture control. Adds texture in low bake (Low E) powder coatings.",
      "soft_touch": "N/A",
      "corrosion_resistance": "N/A"
    },
    "performance_descriptions_zh": {
      "ptfe_alternative": "N/A",
      "scratch_abrasion_resistance": "堅韌的高分子量聚丙烯提供良好的耐久性。",
      "anti_gassing": "N/A",
      "block_resistance": "N/A",
      "improved_extrusion_flow": "N/A",
      "metal_mark_resistance": "N/A",
      "apparent_hardness": "N/A",
      "matting_gloss_control": "提供消光效果，與二氧化矽相比具有更好的抗拋光性。",
      "slip_lubricity": "不降低摩擦係數 (COF)；非常適合防滑表面。",
      "texture_structure": "為塗層表面增添溫和的紋理效果。可提供窄粒徑分佈級別以實現最佳紋理控制。在低溫烘烤 (Low E) 粉末塗料中增加紋理。",
      "soft_touch": "N/A",
      "corrosion_resistance": "N/A"
    }
  },
  {
    "product_name": "Propyltex 325S",
    "website": "https://www.micropowders.com/propyltex-325s.html",
    "composition_en": "Polypropylene",
    "composition_zh": "聚丙烯",
    "recommended_system_type_en": "Water based, solvent based, industrial coatings.",
    "recommended_system_type_zh": "水性、溶劑型、工業塗料。",
    "application_fields_en": "Industrial coatings including metal, plastics and masonry, architectural wall and trim paints; stains, sealers and varnishes; wood coatings; floor coatings.",
    "application_fields_zh": "工業塗料，包括金屬、塑料和磚石；建築牆面與飾面漆；著色劑、封閉底漆和清漆；木器塗料；地板塗料。",
    "interior_exterior_en": "N/A",
    "interior_exterior_zh": "N/A",
    "suggested_use_level_en": "2.0-5.0% depending on the level of gloss reduction desired (on total formula weight)",
    "suggested_use_level_zh": "2.0-5.0%（視所需的消光程度而定，佔總配方重量）",
    "typical_properties": {
      "melt_point_c": "160-170",
      "density_g_cc_25c": "0.89",
      "mean_particle_size_um": "10.0-15.0",
      "max_particle_size_um": "44 (325 mesh)"
    },
    "performance_ratings": {
      "ptfe_alternative": 0,
      "Scratch_Resistance": 0,
      "Abrasion_Resistance": 1,
      "Block_Resistance": 2,
      "Improved_Extrusion_Flow": 0,
      "Metal_Mark_Resistance": 0,
      "Apparent_Hardness": 0,
      "Matting_and_Gloss_Control": 2,
      "Slip_and_Lubricity": 0,
      "Texture_and_Structure": 3,
      "Soft_Touch": 1,
      "Corrosion_Resistance": 0,
      "Increased_COF": 3,
      "Burnish_Resistance": 2
    },
    "performance_descriptions_en": {
      "ptfe_alternative": "N/A",
      "scratch_abrasion_resistance": "Tough, high molecular weight polypropylene gives good durability.",
      "anti_gassing": "N/A",
      "block_resistance": "N/A",
      "improved_extrusion_flow": "N/A",
      "metal_mark_resistance": "N/A",
      "apparent_hardness": "N/A",
      "matting_gloss_control": "Provides gloss reduction with improved burnish resistance vs. silica.",
      "slip_lubricity": "Does not lower COF; ideal for anti-skid surfaces.",
      "texture_structure": "Adds a mild texture effect to the coating surface. Narrow cut mean particle size grade available for maximum texture control. For a finer texture, try PropylMatte 31.",
      "soft_touch": "N/A",
      "corrosion_resistance": "N/A"
    },
    "performance_descriptions_zh": {
      "ptfe_alternative": "N/A",
      "scratch_abrasion_resistance": "堅韌的高分子量聚丙烯提供良好的耐久性。",
      "anti_gassing": "N/A",
      "block_resistance": "N/A",
      "improved_extrusion_flow": "N/A",
      "metal_mark_resistance": "N/A",
      "apparent_hardness": "N/A",
      "matting_gloss_control": "提供消光效果，與二氧化矽相比具有更好的抗拋光性。",
      "slip_lubricity": "不降低摩擦係數 (COF)；非常適合防滑表面。",
      "texture_structure": "為塗層表面增添溫和的紋理效果。可提供窄粒徑分佈級別以實現最佳紋理控制。如需更細的紋理，可嘗試 PropylMatte 31。",
      "soft_touch": "N/A",
      "corrosion_resistance": "N/A"
    }
  },
  {
    "product_name": "Propyltex 50",
    "website": "https://www.micropowders.com/propyltex-50.html",
    "composition_en": "Polypropylene",
    "composition_zh": "聚丙烯",
    "recommended_system_type_en": "Water based, solvent based coatings.",
    "recommended_system_type_zh": "水性及溶劑型塗料。",
    "application_fields_en": "Industrial and consumer paints including masonry, stucco paints, architectural wall and trim paints; stains, sealers and varnishes; wood coatings; floor coatings.",
    "application_fields_zh": "工業和消費類油漆，包括磚石、灰泥漆、建築牆面與飾面漆；著色劑、封閉底漆和清漆；木器塗料；地板塗料。",
    "interior_exterior_en": "N/A",
    "interior_exterior_zh": "N/A",
    "suggested_use_level_en": "3.0-10.0% (on total formula weight)",
    "suggested_use_level_zh": "3.0-10.0%（佔總配方重量）",
    "typical_properties": {
      "melt_point_c": "166-168",
      "density_g_cc_25c": "0.90",
      "mean_particle_size_um": "200-250",
      "max_particle_size_um": "297 (50 mesh)"
    },
    "performance_ratings": {
      "ptfe_alternative": 0,
      "Scratch_Resistance": 0,
      "Abrasion_Resistance": 1,
      "Block_Resistance": 2,
      "Improved_Extrusion_Flow": 0,
      "Metal_Mark_Resistance": 0,
      "Apparent_Hardness": 0,
      "Matting_and_Gloss_Control": 2,
      "Slip_and_Lubricity": 0,
      "Texture_and_Structure": 3,
      "Soft_Touch": 1,
      "Corrosion_Resistance": 0,
      "Increased_COF": 3,
      "Burnish_Resistance": 2
    },
    "performance_descriptions_en": {
      "ptfe_alternative": "N/A",
      "scratch_abrasion_resistance": "Tough, high molecular weight polypropylene gives good film durability.",
      "anti_gassing": "N/A",
      "block_resistance": "N/A",
      "improved_extrusion_flow": "N/A",
      "metal_mark_resistance": "N/A",
      "apparent_hardness": "N/A",
      "matting_gloss_control": "Provides a consistent coarse textured coating surface to reduce gloss.",
      "slip_lubricity": "Does not lower COF; ideal for anti-skid surfaces.",
      "texture_structure": "Provides a consistent coarse textured coating surface. Easy to disperse powder that can be incorporated with high speed mixing.",
      "soft_touch": "N/A",
      "corrosion_resistance": "N/A"
    },
    "performance_descriptions_zh": {
      "ptfe_alternative": "N/A",
      "scratch_abrasion_resistance": "堅韌的高分子量聚丙烯提供良好的漆膜耐久性。",
      "anti_gassing": "N/A",
      "block_resistance": "N/A",
      "improved_extrusion_flow": "N/A",
      "metal_mark_resistance": "N/A",
      "apparent_hardness": "N/A",
      "matting_gloss_control": "提供一致的粗糙紋理塗層表面以降低光澤。",
      "slip_lubricity": "不降低摩擦係數 (COF)；非常適合防滑表面。",
      "texture_structure": "提供一致的粗糙紋理塗層表面。易分散的粉末，可透過高速攪拌混合引入。",
      "soft_touch": "N/A",
      "corrosion_resistance": "N/A"
    }
  },
  {
    "product_name": "Propyltex 20",
    "website": "https://www.micropowders.com/propyltex-20.html",
    "composition_en": "Polypropylene",
    "composition_zh": "聚丙烯",
    "recommended_system_type_en": "Water based, solvent based coatings.",
    "recommended_system_type_zh": "水性及溶劑型塗料。",
    "application_fields_en": "Industrial and consumer paints including masonry, stucco paints, architectural wall and trim paints; stains, sealers and varnishes; wood coatings; floor coatings.",
    "application_fields_zh": "工業和消費類油漆，包括磚石、灰泥漆、建築牆面與飾面漆；著色劑、封閉底漆和清漆；木器塗料；地板塗料。",
    "interior_exterior_en": "N/A",
    "interior_exterior_zh": "N/A",
    "suggested_use_level_en": "3.0-10.0% (on total formula weight)",
    "suggested_use_level_zh": "3.0-10.0%（佔總配方重量）",
    "typical_properties": {
      "melt_point_c": "166-168",
      "density_g_cc_25c": "0.90",
      "mean_particle_size_um": "425",
      "max_particle_size_um": "841 (20 mesh)"
    },
    "performance_ratings": {
      "ptfe_alternative": 0,
      "Scratch_Resistance": 0,
      "Abrasion_Resistance": 1,
      "Block_Resistance": 2,
      "Improved_Extrusion_Flow": 0,
      "Metal_Mark_Resistance": 0,
      "Apparent_Hardness": 0,
      "Matting_and_Gloss_Control": 2,
      "Slip_and_Lubricity": 0,
      "Texture_and_Structure": 3,
      "Soft_Touch": 1,
      "Corrosion_Resistance": 0,
      "Increased_COF": 3,
      "Burnish_Resistance": 2
    },
    "performance_descriptions_en": {
      "ptfe_alternative": "N/A",
      "scratch_abrasion_resistance": "Tough, high molecular weight polypropylene gives good film durability.",
      "anti_gassing": "N/A",
      "block_resistance": "N/A",
      "improved_extrusion_flow": "N/A",
      "metal_mark_resistance": "N/A",
      "apparent_hardness": "N/A",
      "matting_gloss_control": "Provides a consistent coarse textured coating surface to reduce gloss.",
      "slip_lubricity": "Does not lower COF; ideal for anti-skid surfaces.",
      "texture_structure": "Provides a consistent coarse textured coating surface. Easy to disperse powder that can be incorporated with high speed mixing.",
      "soft_touch": "N/A",
      "corrosion_resistance": "N/A"
    },
    "performance_descriptions_zh": {
      "ptfe_alternative": "N/A",
      "scratch_abrasion_resistance": "堅韌的高分子量聚丙烯提供良好的漆膜耐久性。",
      "anti_gassing": "N/A",
      "block_resistance": "N/A",
      "improved_extrusion_flow": "N/A",
      "metal_mark_resistance": "N/A",
      "apparent_hardness": "N/A",
      "matting_gloss_control": "提供一致的粗糙紋理塗層表面以降低光澤。",
      "slip_lubricity": "不降低摩擦係數 (COF)；非常適合防滑表面。",
      "texture_structure": "提供一致的粗糙紋理塗層表面。易分散的粉末，可透過高速攪拌混合引入。",
      "soft_touch": "N/A",
      "corrosion_resistance": "N/A"
    }
  },
  {
    "product_name": "NyloTex 50",
    "website": "https://www.micropowders.com/nylotex-50.html",
    "composition_en": "Nylon 66",
    "composition_zh": "尼龍 66",
    "recommended_system_type_en": "Water based and solvent based coatings.",
    "recommended_system_type_zh": "水性與溶劑型塗料。",
    "application_fields_en": "Industrial coatings (including metal and masonry); powder coatings; coil coatings; floor coatings.",
    "application_fields_zh": "工業塗料（包括金屬與磚石）；粉末塗料；卷材塗料；地板塗料。",
    "interior_exterior_en": "N/A",
    "interior_exterior_zh": "N/A",
    "suggested_use_level_en": "3.0% and higher depending on the level of texture desired (on total formula weight)",
    "suggested_use_level_zh": "3.0% 或更高，視所需的紋理程度而定（佔總配方重量）",
    "typical_properties": {
      "melt_point_c": "257-267",
      "density_g_cc_25c": "1.14",
      "mean_particle_size_um": "160.0-180.0",
      "max_particle_size_um": "297 (50 mesh)"
    },
    "performance_ratings": {
      "ptfe_alternative": 1,
      "Scratch_Resistance": 3,
      "Abrasion_Resistance": 0,
      "Block_Resistance": 3,
      "Improved_Extrusion_Flow": 0,
      "Metal_Mark_Resistance": 0,
      "Apparent_Hardness": 0,
      "Matting_and_Gloss_Control": 0,
      "Slip_and_Lubricity": 0,
      "Texture_and_Structure": 3,
      "Soft_Touch": 0,
      "Corrosion_Resistance": 0,
      "Increased_COF": 3,
      "Burnish_Resistance": 0
    },
    "performance_descriptions_en": {
      "ptfe_alternative": "N/A",
      "scratch_abrasion_resistance": "Imparts surface toughness and durability. High melting point polymer is ideal for use in baking or high temperature curing systems.",
      "anti_gassing": "N/A",
      "block_resistance": "N/A",
      "improved_extrusion_flow": "N/A",
      "metal_mark_resistance": "N/A",
      "apparent_hardness": "N/A",
      "matting_gloss_control": "N/A",
      "slip_lubricity": "N/A",
      "texture_structure": "Provides a uniform and controlled surface texture. Easy to disperse fine powder that can be incorporated with high speed mixing. Adds texture in powder coatings.",
      "soft_touch": "N/A",
      "corrosion_resistance": "N/A"
    },
    "performance_descriptions_zh": {
      "ptfe_alternative": "N/A",
      "scratch_abrasion_resistance": "賦予表面韌性與耐用性。高熔點聚合物非常適合用於烘烤或高溫固化體系。",
      "anti_gassing": "N/A",
      "block_resistance": "N/A",
      "improved_extrusion_flow": "N/A",
      "metal_mark_resistance": "N/A",
      "apparent_hardness": "N/A",
      "matting_gloss_control": "N/A",
      "slip_lubricity": "N/A",
      "texture_structure": "提供均勻且可控的表面紋理。易分散的細粉，可透過高速攪拌混合引入。在粉末塗料中增加紋理。",
      "soft_touch": "N/A",
      "corrosion_resistance": "N/A"
    }
  },
  {
    "product_name": "NyloTex 100",
    "website": "https://www.micropowders.com/nylotex-100.html",
    "composition_en": "Nylon 66",
    "composition_zh": "尼龍 66",
    "recommended_system_type_en": "Water based and solvent based coatings.",
    "recommended_system_type_zh": "水性與溶劑型塗料。",
    "application_fields_en": "Industrial coatings (including metal and masonry); powder coatings; coil coatings; floor coatings.",
    "application_fields_zh": "工業塗料（包括金屬與磚石）；粉末塗料；卷材塗料；地板塗料。",
    "interior_exterior_en": "N/A",
    "interior_exterior_zh": "N/A",
    "suggested_use_level_en": "3.0% and higher depending on the level of texture desired (on total formula weight)",
    "suggested_use_level_zh": "3.0% 或更高，視所需的紋理程度而定（佔總配方重量）",
    "typical_properties": {
      "melt_point_c": "257-267",
      "density_g_cc_25c": "1.14",
      "mean_particle_size_um": "80.0-100.0",
      "max_particle_size_um": "149 (100 mesh)"
    },
    "performance_ratings": {
      "ptfe_alternative": 1,
      "Scratch_Resistance": 3,
      "Abrasion_Resistance": 0,
      "Block_Resistance": 3,
      "Improved_Extrusion_Flow": 0,
      "Metal_Mark_Resistance": 0,
      "Apparent_Hardness": 0,
      "Matting_and_Gloss_Control": 0,
      "Slip_and_Lubricity": 0,
      "Texture_and_Structure": 3,
      "Soft_Touch": 0,
      "Corrosion_Resistance": 0,
      "Increased_COF": 3,
      "Burnish_Resistance": 0
    },
    "performance_descriptions_en": {
      "ptfe_alternative": "N/A",
      "scratch_abrasion_resistance": "Imparts surface toughness and durability. High melting point polymer is ideal for use in baking or high temperature curing systems.",
      "anti_gassing": "N/A",
      "block_resistance": "N/A",
      "improved_extrusion_flow": "N/A",
      "metal_mark_resistance": "N/A",
      "apparent_hardness": "N/A",
      "matting_gloss_control": "N/A",
      "slip_lubricity": "N/A",
      "texture_structure": "Provides a uniform and controlled surface texture. Easy to disperse fine powder that can be incorporated with high speed mixing. Adds texture in powder coatings.",
      "soft_touch": "N/A",
      "corrosion_resistance": "N/A"
    },
    "performance_descriptions_zh": {
      "ptfe_alternative": "N/A",
      "scratch_abrasion_resistance": "賦予表面韌性與耐用性。高熔點聚合物非常適合用於烘烤或高溫固化體系。",
      "anti_gassing": "N/A",
      "block_resistance": "N/A",
      "improved_extrusion_flow": "N/A",
      "metal_mark_resistance": "N/A",
      "apparent_hardness": "N/A",
      "matting_gloss_control": "N/A",
      "slip_lubricity": "N/A",
      "texture_structure": "提供均勻且可控的表面紋理。易分散的細粉，可透過高速攪拌混合引入。在粉末塗料中增加紋理。",
      "soft_touch": "N/A",
      "corrosion_resistance": "N/A"
    }
  },
  {
    "product_name": "NyloTex 140",
    "website": "https://www.micropowders.com/nylotex-140.html",
    "composition_en": "Nylon 66",
    "composition_zh": "尼龍 66",
    "recommended_system_type_en": "Water based and solvent based coatings.",
    "recommended_system_type_zh": "水性與溶劑型塗料。",
    "application_fields_en": "Industrial coatings (including metal and masonry); powder coatings; coil coatings; floor coatings.",
    "application_fields_zh": "工業塗料（包括金屬與磚石）；粉末塗料；卷材塗料；地板塗料。",
    "interior_exterior_en": "N/A",
    "interior_exterior_zh": "N/A",
    "suggested_use_level_en": "3.0% and higher depending on the level of texture desired (on total formula weight)",
    "suggested_use_level_zh": "3.0% 或更高，視所需的紋理程度而定（佔總配方重量）",
    "typical_properties": {
      "melt_point_c": "257-267",
      "density_g_cc_25c": "1.14",
      "mean_particle_size_um": "45.0-65.0",
      "max_particle_size_um": "105 (140 mesh)"
    },
    "performance_ratings": {
      "ptfe_alternative": 1,
      "Scratch_Resistance": 3,
      "Abrasion_Resistance": 0,
      "Block_Resistance": 2,
      "Improved_Extrusion_Flow": 0,
      "Metal_Mark_Resistance": 0,
      "Apparent_Hardness": 0,
      "Matting_and_Gloss_Control": 0,
      "Slip_and_Lubricity": 0,
      "Texture_and_Structure": 3,
      "Soft_Touch": 1,
      "Corrosion_Resistance": 0,
      "Increased_COF": 2,
      "Burnish_Resistance": 0
    },
    "performance_descriptions_en": {
      "ptfe_alternative": "N/A",
      "scratch_abrasion_resistance": "Imparts surface toughness and durability. High melting point polymer is ideal for use in baking or high temperature curing systems.",
      "anti_gassing": "N/A",
      "block_resistance": "N/A",
      "improved_extrusion_flow": "N/A",
      "metal_mark_resistance": "N/A",
      "apparent_hardness": "N/A",
      "matting_gloss_control": "N/A",
      "slip_lubricity": "N/A",
      "texture_structure": "Provides a uniform and controlled surface texture. Easy to disperse fine powder that can be incorporated with high speed mixing. Adds texture in powder coatings.",
      "soft_touch": "N/A",
      "corrosion_resistance": "N/A"
    },
    "performance_descriptions_zh": {
      "ptfe_alternative": "N/A",
      "scratch_abrasion_resistance": "賦予表面韌性與耐用性。高熔點聚合物非常適合用於烘烤或高溫固化體系。",
      "anti_gassing": "N/A",
      "block_resistance": "N/A",
      "improved_extrusion_flow": "N/A",
      "metal_mark_resistance": "N/A",
      "apparent_hardness": "N/A",
      "matting_gloss_control": "N/A",
      "slip_lubricity": "N/A",
      "texture_structure": "提供均勻且可控的表面紋理。易分散的細粉，可透過高速攪拌混合引入。在粉末塗料中增加紋理。",
      "soft_touch": "N/A",
      "corrosion_resistance": "N/A"
    }
  },
  {
    "product_name": "NyloTex 200",
    "website": "https://www.micropowders.com/nylotex-200.html",
    "composition_en": "Nylon 66",
    "composition_zh": "尼龍 66",
    "recommended_system_type_en": "Water based and solvent based coatings.",
    "recommended_system_type_zh": "水性與溶劑型塗料。",
    "application_fields_en": "Industrial coatings (including metal and masonry); powder coatings; coil coatings; floor coatings.",
    "application_fields_zh": "工業塗料（包括金屬與磚石）；粉末塗料；卷材塗料；地板塗料。",
    "interior_exterior_en": "N/A",
    "interior_exterior_zh": "N/A",
    "suggested_use_level_en": "3.0% and higher depending on the level of texture desired (on total formula weight)",
    "suggested_use_level_zh": "3.0% 或更高，視所需的紋理程度而定（佔總配方重量）",
    "typical_properties": {
      "melt_point_c": "257-267",
      "density_g_cc_25c": "1.14",
      "mean_particle_size_um": "30.0-50.0",
      "max_particle_size_um": "74 (200 mesh)"
    },
    "performance_ratings": {
      "ptfe_alternative": 1,
      "Scratch_Resistance": 3,
      "Abrasion_Resistance": 0,
      "Block_Resistance": 2,
      "Improved_Extrusion_Flow": 0,
      "Metal_Mark_Resistance": 0,
      "Apparent_Hardness": 0,
      "Matting_and_Gloss_Control": 0,
      "Slip_and_Lubricity": 0,
      "Texture_and_Structure": 3,
      "Soft_Touch": 0,
      "Corrosion_Resistance": 0,
      "Increased_COF": 2,
      "Burnish_Resistance": 0
    },
    "performance_descriptions_en": {
      "ptfe_alternative": "N/A",
      "scratch_abrasion_resistance": "Imparts surface toughness and durability. High melting point polymer is ideal for use in baking or high temperature curing systems.",
      "anti_gassing": "N/A",
      "block_resistance": "N/A",
      "improved_extrusion_flow": "N/A",
      "metal_mark_resistance": "N/A",
      "apparent_hardness": "N/A",
      "matting_gloss_control": "N/A",
      "slip_lubricity": "N/A",
      "texture_structure": "Provides a uniform and controlled surface texture. Easy to disperse fine powder that can be incorporated with high speed mixing. Adds texture in powder coatings.",
      "soft_touch": "N/A",
      "corrosion_resistance": "N/A"
    },
    "performance_descriptions_zh": {
      "ptfe_alternative": "N/A",
      "scratch_abrasion_resistance": "賦予表面韌性與耐用性。高熔點聚合物非常適合用於烘烤或高溫固化體系。",
      "anti_gassing": "N/A",
      "block_resistance": "N/A",
      "improved_extrusion_flow": "N/A",
      "metal_mark_resistance": "N/A",
      "apparent_hardness": "N/A",
      "matting_gloss_control": "N/A",
      "slip_lubricity": "N/A",
      "texture_structure": "提供均勻且可控的表面紋理。易分散的細粉，可透過高速攪拌混合引入。在粉末塗料中增加紋理。",
      "soft_touch": "N/A",
      "corrosion_resistance": "N/A"
    }
  },
  {
    "product_name": "MicroTouch 800XF",
    "website": "https://www.micropowders.com/microtouch-800xf.html",
    "composition_en": "Aliphatic polyurethane",
    "composition_zh": "脂肪族聚氨酯",
    "recommended_system_type_en": "Water based, solvent based and energy curable.",
    "recommended_system_type_zh": "水性、溶劑型和能量固化體系。",
    "application_fields_en": "Industrial coatings (including plastic, vinyl and leather); architectural wall and trim paints; wood coatings; printing inks and OPV's (including flexo and gravure); powder coatings; interior and exterior can and container coatings; soft touch coatings; floor coatings; visual effects.",
    "application_fields_zh": "工業塗料（包括塑料、乙烯基和皮革）；建築牆面與飾面漆；木器塗料；印刷油墨和上光油（包括柔印和凹印）；粉末塗料；室內外罐裝和容器塗料；觸感塗料；地板塗料；視覺效果。",
    "interior_exterior_en": "interior and exterior",
    "interior_exterior_zh": "室內與室外",
    "suggested_use_level_en": "2.0-10.0% (higher amounts when greater tactile effects are desired)",
    "suggested_use_level_zh": "2.0-10.0%（若需要更強的觸感效果可增加用量）",
    "typical_properties": {
      "melt_point_c": "N/A",
      "density_g_cc_25c": "1.05",
      "mean_particle_size_um": "6.0-9.0",
      "max_particle_size_um": "31.00"
    },
    "performance_ratings": {
      "ptfe_alternative": 0,
      "Scratch_Resistance": 0,
      "Abrasion_Resistance": 0,
      "Block_Resistance": 0,
      "Improved_Extrusion_Flow": 0,
      "Metal_Mark_Resistance": 0,
      "Apparent_Hardness": 0,
      "Matting_and_Gloss_Control": 3,
      "Slip_and_Lubricity": 0,
      "Texture_and_Structure": 1,
      "Soft_Touch": 3,
      "Corrosion_Resistance": 0,
      "Increased_COF": 2,
      "Burnish_Resistance": 3
    },
    "performance_descriptions_en": {
      "ptfe_alternative": "N/A",
      "scratch_abrasion_resistance": "Highly resilient spherical polyurethane beads improve burnish, scratch and mar resistance.",
      "anti_gassing": "N/A",
      "block_resistance": "N/A",
      "improved_extrusion_flow": "N/A",
      "metal_mark_resistance": "N/A",
      "apparent_hardness": "N/A",
      "matting_gloss_control": "Effective gloss reduction.",
      "slip_lubricity": "N/A",
      "texture_structure": "Virtually indestructible elastic particles create a unique surface touch. Provide different tactile effects ranging from satiny smooth to rubbery to leathery in properly formulated coatings.",
      "soft_touch": "Highly resilient spherical polyurethane beads modify the tactile properties of formulated coatings.",
      "corrosion_resistance": "N/A"
    },
    "performance_descriptions_zh": {
      "ptfe_alternative": "N/A",
      "scratch_abrasion_resistance": "高韌性球形聚氨酯微珠可提高抗拋光、抗刮傷和抗劃痕性能。",
      "anti_gassing": "N/A",
      "block_resistance": "N/A",
      "improved_extrusion_flow": "N/A",
      "metal_mark_resistance": "N/A",
      "apparent_hardness": "N/A",
      "matting_gloss_control": "有效降低光澤。",
      "slip_lubricity": "N/A",
      "texture_structure": "幾不可破的彈性顆粒創造出獨特的表面觸感。在正確配製的塗料中提供從絲綢般光滑、橡膠感至皮革感等不同的觸感效果。",
      "soft_touch": "高韌性球形聚氨酯微珠可改變調配塗料的觸感特性。",
      "corrosion_resistance": "N/A"
    }
  },
  {
    "product_name": "MicroTouch 800F",
    "website": "https://www.micropowders.com/microtouch-800f.html",
    "composition_en": "Aliphatic polyurethane",
    "composition_zh": "脂肪族聚氨酯",
    "recommended_system_type_en": "Water based, solvent based and energy curable.",
    "recommended_system_type_zh": "水性、溶劑型和能量固化體系。",
    "application_fields_en": "Industrial coatings (including plastic, vinyl and leather); architectural wall and trim paints; wood coatings; printing inks and OPV's (including flexo and gravure); powder coatings; interior and exterior can and container coatings; soft touch coatings; floor coatings; visual effects.",
