Repository: attech27819118/attech-web

# test

# web-test

# web-test

# web-test

File: json/mpi - 複製/industrial_coatings.json (part 1 of 4)
[
  {
    "product_name": "PropylTex 100S",
    "brand_code": "MPI",
    "featured_categories": [
      "織紋"
    ],
    "website": "https://www.micropowders.com/propyltex-100s.html",
    "tech_data_url": "",
    "composition_zh": "聚丙烯",
    "composition_en": "Polypropylene",
    "chemical_component": "Polypropylene",
    "production_method": "",
    "non_impact_printing_requirements": "",
    "recommended_system_type_zh": "水性及溶劑型塗料。",
    "recommended_system_type_en": "Water based, solvent based coatings.",
    "application_fields_zh": "工業和消費類油漆，包括建築漆；木器塗料；地板塗料；低溫烘烤 (Low E) 粉體塗料。",
    "application_fields_en": "Industrial and consumer paints including masonry, stucco paints, architectural wall and trim paints; stains, sealers and varnishes; wood coatings; floor coatings; low bake (Low E) powder coatings.",
    "suggested_use_level_zh": "3.0-10.0%（佔總配方重量）",
    "suggested_use_level_en": "3.0-10.0% (on total formula weight)",
    "examples": "",
    "system": {
      "waterborne": 1,
      "solvent_borne": 1,
      "energy curable coatings and inks": 0,
      "powder_coating": 0
    },
    "applications": {
      "automotive_coatings": null,
      "electro_deposition_coatings": null,
      "general_industrial_coating": null,
      "metallics": null,
      "decorative_coating": null,
      "wet_pu_coloring": null,
      "antistatic_and_conductive_coating": null,
      "industrial coating": 1,
      "coil_coating": 0,
      "can_coating": 1,
      "screw_coating": 0,
      "container_coating": 1,
      "sheetfed_letterpress": null,
      "heatset": null,
      "coldset": null,
      "publication_gravure_inks": null,
      "liquid_inks_solvent_based": null,
      "liquid_inks_water_based": null,
      "screen_inks": null,
      "uv_curing_inks": null,
      "uv_curing_inkjet_inks": null,
      "aquous_inkjet_inks": null,
      "non-aquous_inkjet_inks": null,
      "toner": null
    },
    "typical_properties": {
      "melt_point_c": "160-170",
      "mean_particle_size_um": "80.0-100.0",
      "max_particle_size_um": "149 (100 mesh)",
      "density_g_cc_25c": "0.89",
      "blackness_my": null,
      "tinting_strength": null,
      "volatile_matter_950c": null,
      "oil_absorption_number": null,
      "ph_value": null,
      "ash_content": null,
      "bet_surface_area": null,
      "average_primary_particle_size_nm": null
    },
    "performance_ratings": {
      "ptfe_alternative": 0,
      "scratch_resistance": 0,
      "abrasion_resistance": 1,
      "block_resistance": 2,
      "improved_extrusion_flow": 0,
      "metal_mark_resistance": 0,
      "apparent_hardness": 0,
      "matting_gloss_control": 2,
      "slip_lubricity": 0,
      "texture_structure": 3,
      "soft_touch": 1,
      "corrosion_resistance": 0,
      "increased_cof": 3,
      "burnish_resistance": 2
    },
    "properties": "",
    "performance_descriptions_zh": {
      "ptfe_alternative": "N/A",
      "scratch_resistance": "N/A",
      "abrasion_resistance": "堅韌的高分子量聚丙烯提供良好的漆膜耐久性。",
      "anti_gassing": "N/A",
      "block_resistance": "N/A",
      "improved_extrusion_flow": "N/A",
      "metal_mark_resistance": "N/A",
      "apparent_hardness": "N/A",
      "matting_gloss_control": "提供一致的中等織紋塗層表面以降低光澤。",
      "slip_lubricity": "不降低摩擦係數 (COF)；非常適合防滑表面。",
      "texture_structure": "提供一致的中等織紋塗層表面。在低溫烘烤 (Low E) 粉體塗料中增加織紋。易分散的粉末。",
      "soft_touch": "N/A",
      "corrosion_resistance": "N/A"
    },
    "performance_descriptions_en": {
      "ptfe_alternative": "N/A",
      "scratch_resistance": "N/A",
      "abrasion_resistance": "Tough, high molecular weight polypropylene gives good film durability.",
      "anti_gassing": "N/A",
      "block_resistance": "N/A",
      "improved_extrusion_flow": "N/A",
      "metal_mark_resistance": "N/A",
      "apparent_hardness": "N/A",
      "matting_gloss_control": "Provides consistent medium textured coating surface to reduce gloss.",
      "slip_lubricity": "Does not lower COF; ideal for anti-skid surfaces.",
      "texture_structure": "Provides a consistent medium textured coating surface. Adds texture in low bake (Low E) powder coatings. Easy to disperse powder.",
      "soft_touch": "N/A",
      "corrosion_resistance": "N/A"
    }
  },
  {
    "product_name": "PropylTex 140S",
    "brand_code": "MPI",
    "featured_categories": [
      "織紋"
    ],
    "website": "https://www.micropowders.com/propyltex-140s.html",
    "tech_data_url": "",
    "composition_zh": "聚丙烯",
    "composition_en": "Polypropylene",
    "chemical_component": "Polypropylene",
    "production_method": "",
    "non_impact_printing_requirements": "",
    "recommended_system_type_zh": "水性及溶劑型塗料。",
    "recommended_system_type_en": "Water based, solvent based coatings.",
    "application_fields_zh": "工業和消費類油漆，包括建築漆；木器塗料；地板塗料；低溫烘烤 (Low E) 粉體塗料。",
    "application_fields_en": "Industrial and consumer paints including masonry, stucco paints, architectural wall and trim paints; stains, sealers and varnishes; wood coatings; floor coatings; low bake (Low E) powder coatings.",
    "suggested_use_level_zh": "3.0-10.0%（佔總配方重量）",
    "suggested_use_level_en": "3.0-10.0% (on total formula weight)",
    "examples": "",
    "system": {
      "waterborne": 1,
      "solvent_borne": 1,
      "energy curable coatings and inks": 0,
      "powder_coating": 0
    },
    "applications": {
      "automotive_coatings": null,
      "electro_deposition_coatings": null,
      "general_industrial_coating": null,
      "metallics": null,
      "decorative_coating": null,
      "wet_pu_coloring": null,
      "antistatic_and_conductive_coating": null,
      "industrial coating": 1,
      "coil_coating": 0,
      "can_coating": 1,
      "screw_coating": 0,
      "container_coating": 1,
      "sheetfed_letterpress": null,
      "heatset": null,
      "coldset": null,
      "publication_gravure_inks": null,
      "liquid_inks_solvent_based": null,
      "liquid_inks_water_based": null,
      "screen_inks": null,
      "uv_curing_inks": null,
      "uv_curing_inkjet_inks": null,
      "aquous_inkjet_inks": null,
      "non-aquous_inkjet_inks": null,
      "toner": null
    },
    "typical_properties": {
      "melt_point_c": "160-170",
      "mean_particle_size_um": "45.0-50.0",
      "max_particle_size_um": "105 (140 mesh)",
      "density_g_cc_25c": "0.89",
      "blackness_my": null,
      "tinting_strength": null,
      "volatile_matter_950c": null,
      "oil_absorption_number": null,
      "ph_value": null,
      "ash_content": null,
      "bet_surface_area": null,
      "average_primary_particle_size_nm": null
    },
    "performance_ratings": {
      "ptfe_alternative": 0,
      "scratch_resistance": 0,
      "abrasion_resistance": 1,
      "block_resistance": 2,
      "improved_extrusion_flow": 0,
      "metal_mark_resistance": 0,
      "apparent_hardness": 0,
      "matting_gloss_control": 2,
      "slip_lubricity": 0,
      "texture_structure": 3,
      "soft_touch": 1,
      "corrosion_resistance": 0,
      "increased_cof": 2,
      "burnish_resistance": 2
    },
    "properties": "",
    "performance_descriptions_zh": {
      "ptfe_alternative": "N/A",
      "scratch_resistance": "N/A",
      "abrasion_resistance": "堅韌的高分子量聚丙烯提供良好的漆膜耐久性。",
      "anti_gassing": "N/A",
      "block_resistance": "N/A",
      "improved_extrusion_flow": "N/A",
      "metal_mark_resistance": "N/A",
      "apparent_hardness": "N/A",
      "matting_gloss_control": "提供一致的中等織紋塗層表面以降低光澤。",
      "slip_lubricity": "不降低摩擦係數 (COF)；非常適合防滑表面。",
      "texture_structure": "提供一致的中等織紋塗層表面。在低溫烘烤 (Low E) 粉體塗料中增加織紋。易分散的粉末。",
      "soft_touch": "N/A",
      "corrosion_resistance": "N/A"
    },
    "performance_descriptions_en": {
      "ptfe_alternative": "N/A",
      "scratch_resistance": "N/A",
      "abrasion_resistance": "Tough, high molecular weight polypropylene gives good film durability.",
      "anti_gassing": "N/A",
      "block_resistance": "N/A",
      "improved_extrusion_flow": "N/A",
      "metal_mark_resistance": "N/A",
      "apparent_hardness": "N/A",
      "matting_gloss_control": "Provides consistent medium textured coating surface to reduce gloss.",
      "slip_lubricity": "Does not lower COF; ideal for anti-skid surfaces.",
      "texture_structure": "Provides a consistent medium textured coating surface. Adds texture in low bake (Low E) powder coatings. Easy to disperse powder.",
      "soft_touch": "N/A",
      "corrosion_resistance": "N/A"
    }
  },
  {
    "product_name": "PropylTex 200S",
    "brand_code": "MPI",
    "featured_categories": [
      "織紋"
    ],
    "website": "https://www.micropowders.com/propyltex-200s.html",
    "tech_data_url": "",
    "composition_zh": "聚丙烯",
    "composition_en": "Polypropylene",
    "chemical_component": "Polypropylene",
    "production_method": "",
    "non_impact_printing_requirements": "",
    "recommended_system_type_zh": "水性及溶劑型塗料。",
    "recommended_system_type_en": "Water based, solvent based coatings.",
    "application_fields_zh": "工業和消費類油漆，包括建築漆；木器塗料；地板塗料；低溫烘烤 (Low E) 粉體塗料。",
    "application_fields_en": "Industrial and consumer paints including masonry, stucco paints, architectural wall and trim paints; stains, sealers and varnishes; wood coatings; floor coatings; low bake (Low E) powder coatings.",
    "suggested_use_level_zh": "3.0-10.0%（佔總配方重量）",
    "suggested_use_level_en": "3.0-10.0% (on total formula weight)",
    "examples": "",
    "system": {
      "waterborne": 1,
      "solvent_borne": 1,
      "energy curable coatings and inks": 0,
      "powder_coating": 0
    },
    "applications": {
      "automotive_coatings": null,
      "electro_deposition_coatings": null,
      "general_industrial_coating": null,
      "metallics": null,
      "decorative_coating": null,
      "wet_pu_coloring": null,
      "antistatic_and_conductive_coating": null,
      "industrial coating": 1,
      "coil_coating": 0,
      "can_coating": 1,
      "screw_coating": 0,
      "container_coating": 1,
      "sheetfed_letterpress": null,
      "heatset": null,
      "coldset": null,
      "publication_gravure_inks": null,
      "liquid_inks_solvent_based": null,
      "liquid_inks_water_based": null,
      "screen_inks": null,
      "uv_curing_inks": null,
      "uv_curing_inkjet_inks": null,
      "aquous_inkjet_inks": null,
      "non-aquous_inkjet_inks": null,
      "toner": null
    },
    "typical_properties": {
      "melt_point_c": "160-170",
      "mean_particle_size_um": "35.0-45.0",
      "max_particle_size_um": "74 (200 mesh)",
      "density_g_cc_25c": "0.89",
      "blackness_my": null,
      "tinting_strength": null,
      "volatile_matter_950c": null,
      "oil_absorption_number": null,
      "ph_value": null,
      "ash_content": null,
      "bet_surface_area": null,
      "average_primary_particle_size_nm": null
    },
    "performance_ratings": {
      "ptfe_alternative": 0,
      "scratch_resistance": 0,
      "abrasion_resistance": 1,
      "block_resistance": 2,
      "improved_extrusion_flow": 0,
      "metal_mark_resistance": 0,
      "apparent_hardness": 0,
      "matting_gloss_control": 2,
      "slip_lubricity": 0,
      "texture_structure": 3,
      "soft_touch": 1,
      "corrosion_resistance": 0,
      "increased_cof": 2,
      "burnish_resistance": 2
    },
    "properties": "",
    "performance_descriptions_zh": {
      "ptfe_alternative": "N/A",
      "scratch_resistance": "N/A",
      "abrasion_resistance": "堅韌的高分子量聚丙烯提供良好的漆膜耐久性。",
      "anti_gassing": "N/A",
      "block_resistance": "N/A",
      "improved_extrusion_flow": "N/A",
      "metal_mark_resistance": "N/A",
      "apparent_hardness": "N/A",
      "matting_gloss_control": "提供一致的中等織紋塗層表面以降低光澤。",
      "slip_lubricity": "不降低摩擦係數 (COF)；非常適合防滑表面。",
      "texture_structure": "提供一致的中等織紋塗層表面。在低溫烘烤 (Low E) 粉體塗料中增加織紋。易分散的粉末。",
      "soft_touch": "N/A",
      "corrosion_resistance": "N/A"
    },
    "performance_descriptions_en": {
      "ptfe_alternative": "N/A",
      "scratch_resistance": "N/A",
      "abrasion_resistance": "Tough, high molecular weight polypropylene gives good film durability.",
      "anti_gassing": "N/A",
      "block_resistance": "N/A",
      "improved_extrusion_flow": "N/A",
      "metal_mark_resistance": "N/A",
      "apparent_hardness": "N/A",
      "matting_gloss_control": "Provides consistent medium textured coating surface to reduce gloss.",
      "slip_lubricity": "Does not lower COF; ideal for anti-skid surfaces.",
      "texture_structure": "Provides a consistent medium textured coating surface. Adds texture in low bake (Low E) powder coatings. Easy to disperse powder.",
      "soft_touch": "N/A",
      "corrosion_resistance": "N/A"
    }
  },
  {
    "product_name": "PropylTex 200SF",
    "brand_code": "MPI",
    "featured_categories": [
      "織紋"
    ],
    "website": "https://www.micropowders.com/propyltex-200sf.html",
    "tech_data_url": "",
    "composition_zh": "聚丙烯",
    "composition_en": "Polypropylene",
    "chemical_component": "Polypropylene",
    "production_method": "",
    "non_impact_printing_requirements": "",
    "recommended_system_type_zh": "水性及溶劑型塗料。",
    "recommended_system_type_en": "Water based, solvent based coatings.",
    "application_fields_zh": "工業和消費類油漆，包括建築漆；木器塗料；地板塗料；低溫烘烤 (Low E) 粉體塗料。",
    "application_fields_en": "Industrial and consumer paints including masonry, stucco paints, architectural wall and trim paints; stains, sealers and varnishes; wood coatings; floor coatings; low bake (Low E) powder coatings.",
    "suggested_use_level_zh": "3.0-10.0%（佔總配方重量）",
    "suggested_use_level_en": "3.0-10.0% (on total formula weight)",
    "examples": "",
    "system": {
      "waterborne": 1,
      "solvent_borne": 1,
      "energy curable coatings and inks": 0,
      "powder_coating": 0
    },
    "applications": {
      "automotive_coatings": null,
      "electro_deposition_coatings": null,
      "general_industrial_coating": null,
      "metallics": null,
      "decorative_coating": null,
      "wet_pu_coloring": null,
      "antistatic_and_conductive_coating": null,
      "industrial coating": 1,
      "coil_coating": 0,
      "can_coating": 1,
      "screw_coating": 0,
      "container_coating": 1,
      "sheetfed_letterpress": null,
      "heatset": null,
      "coldset": null,
      "publication_gravure_inks": null,
      "liquid_inks_solvent_based": null,
      "liquid_inks_water_based": null,
      "screen_inks": null,
      "uv_curing_inks": null,
      "uv_curing_inkjet_inks": null,
      "aquous_inkjet_inks": null,
      "non-aquous_inkjet_inks": null,
      "toner": null
    },
    "typical_properties": {
      "melt_point_c": "160-170",
      "mean_particle_size_um": "25.0-35.0",
      "max_particle_size_um": "74 (200 mesh)",
      "density_g_cc_25c": "0.89",
      "blackness_my": null,
      "tinting_strength": null,
      "volatile_matter_950c": null,
      "oil_absorption_number": null,
      "ph_value": null,
      "ash_content": null,
      "bet_surface_area": null,
      "average_primary_particle_size_nm": null
    },
    "performance_ratings": {
      "ptfe_alternative": 0,
      "scratch_resistance": 0,
      "abrasion_resistance": 1,
      "block_resistance": 2,
      "improved_extrusion_flow": 0,
      "metal_mark_resistance": 0,
      "apparent_hardness": 0,
      "matting_gloss_control": 2,
      "slip_lubricity": 0,
      "texture_structure": 3,
      "soft_touch": 1,
      "corrosion_resistance": 0,
      "increased_cof": 2,
      "burnish_resistance": 2
    },
    "properties": "",
    "performance_descriptions_zh": {
      "ptfe_alternative": "N/A",
      "scratch_resistance": "N/A",
      "abrasion_resistance": "堅韌的高分子量聚丙烯提供良好的漆膜耐久性。",
      "anti_gassing": "N/A",
      "block_resistance": "N/A",
      "improved_extrusion_flow": "N/A",
      "metal_mark_resistance": "N/A",
      "apparent_hardness": "N/A",
      "matting_gloss_control": "提供一致的中等織紋塗層表面以降低光澤。",
      "slip_lubricity": "不降低摩擦係數 (COF)；非常適合防滑表面。",
      "texture_structure": "提供一致的中等織紋塗層表面。在低溫烘烤 (Low E) 粉體塗料中增加織紋。易分散的粉末。",
      "soft_touch": "N/A",
      "corrosion_resistance": "N/A"
    },
    "performance_descriptions_en": {
      "ptfe_alternative": "N/A",
      "scratch_resistance": "N/A",
      "abrasion_resistance": "Tough, high molecular weight polypropylene gives good film durability.",
      "anti_gassing": "N/A",
      "block_resistance": "N/A",
      "improved_extrusion_flow": "N/A",
      "metal_mark_resistance": "N/A",
      "apparent_hardness": "N/A",
      "matting_gloss_control": "Provides consistent medium textured coating surface to reduce gloss.",
      "slip_lubricity": "Does not lower COF; ideal for anti-skid surfaces.",
      "texture_structure": "Provides a consistent medium textured coating surface. Adds texture in low bake (Low E) powder coatings. Easy to disperse powder.",
      "soft_touch": "N/A",
      "corrosion_resistance": "N/A"
    }
  },
  {
    "product_name": "PropylTex 270S",
    "brand_code": "MPI",
    "featured_categories": [
      "織紋"
    ],
    "website": "https://www.micropowders.com/propyltex-270s.html",
    "tech_data_url": "",
    "composition_zh": "聚丙烯",
    "composition_en": "Polypropylene",
    "chemical_component": "Polypropylene",
    "production_method": "",
    "non_impact_printing_requirements": "",
    "recommended_system_type_zh": "水性、溶劑型、工業塗料。",
    "recommended_system_type_en": "Water based, solvent based, industrial coatings.",
    "application_fields_zh": "工業塗料，包括金屬、塑膠和石材；建築牆面與飾面漆；木器塗料；地板塗料；低溫烘烤 (Low E) 粉體塗料。",
    "application_fields_en": "Industrial coatings including metal, plastics and masonry, architectural wall and trim paints; stains, sealers and varnishes; wood coatings; floor coatings; low bake (Low E) powder coatings.",
    "suggested_use_level_zh": "2.0-5.0%（視所需的消光程度而定，佔總配方重量）",
    "suggested_use_level_en": "2.0-5.0% depending on the level of gloss reduction desired (on total formula weight)",
    "examples": "",
    "system": {
      "waterborne": 1,
      "solvent_borne": 1,
      "energy curable coatings and inks": 0,
      "powder_coating": 0
    },
    "applications": {
      "automotive_coatings": null,
      "electro_deposition_coatings": null,
      "general_industrial_coating": null,
      "metallics": null,
      "decorative_coating": null,
      "wet_pu_coloring": null,
      "antistatic_and_conductive_coating": null,
      "industrial coating": 1,
      "coil_coating": 0,
      "can_coating": 1,
      "screw_coating": 0,
      "container_coating": 1,
      "sheetfed_letterpress": null,
      "heatset": null,
      "coldset": null,
      "publication_gravure_inks": null,
      "liquid_inks_solvent_based": null,
      "liquid_inks_water_based": null,
      "screen_inks": null,
      "uv_curing_inks": null,
      "uv_curing_inkjet_inks": null,
      "aquous_inkjet_inks": null,
      "non-aquous_inkjet_inks": null,
      "toner": null
    },
    "typical_properties": {
      "melt_point_c": "160-170",
      "mean_particle_size_um": "18.5-23.0",
      "max_particle_size_um": "53 (270 mesh)",
      "density_g_cc_25c": "0.89",
      "blackness_my": null,
      "tinting_strength": null,
      "volatile_matter_950c": null,
      "oil_absorption_number": null,
      "ph_value": null,
      "ash_content": null,
      "bet_surface_area": null,
      "average_primary_particle_size_nm": null
    },
    "performance_ratings": {
      "ptfe_alternative": 0,
      "scratch_resistance": 0,
      "abrasion_resistance": 1,
      "block_resistance": 2,
      "improved_extrusion_flow": 0,
      "metal_mark_resistance": 0,
      "apparent_hardness": 0,
      "matting_gloss_control": 3,
      "slip_lubricity": 0,
      "texture_structure": 3,
      "soft_touch": 1,
      "corrosion_resistance": 0,
      "increased_cof": 2,
      "burnish_resistance": 2
    },
    "properties": "",
    "performance_descriptions_zh": {
      "ptfe_alternative": "N/A",
      "scratch_resistance": "N/A",
      "abrasion_resistance": "堅韌的高分子量聚丙烯提供良好的耐久性。",
      "anti_gassing": "N/A",
      "block_resistance": "N/A",
      "improved_extrusion_flow": "N/A",
      "metal_mark_resistance": "N/A",
      "apparent_hardness": "N/A",
      "matting_gloss_control": "提供消光效果，與二氧化矽相比具有更好的消光性。",
      "slip_lubricity": "不降低摩擦係數 (COF)；非常適合防滑表面。",
      "texture_structure": "為塗層表面增添溫和的織紋效果。可提供窄粒徑分佈級別以實現最佳織紋控制。在低溫烘烤 (Low E) 粉體塗料中增加織紋。",
      "soft_touch": "N/A",
      "corrosion_resistance": "N/A"
    },
    "performance_descriptions_en": {
      "ptfe_alternative": "N/A",
      "scratch_resistance": "N/A",
      "abrasion_resistance": "Tough, high molecular weight polypropylene gives good durability.",
      "anti_gassing": "N/A",
      "block_resistance": "N/A",
      "improved_extrusion_flow": "N/A",
      "metal_mark_resistance": "N/A",
      "apparent_hardness": "N/A",
      "matting_gloss_control": "Provides gloss reduction with improved burnish resistance vs. silica.",
      "slip_lubricity": "Does not lower COF; ideal for anti-skid surfaces.",
      "texture_structure": "Adds a mild texture effect to the coating surface. Narrow cut mean particle size grades available for maximum texture control. Adds texture in low bake (Low E) powder coatings.",
      "soft_touch": "N/A",
      "corrosion_resistance": "N/A"
    }
  },
  {
    "product_name": "PropylTex 270S-1518",
    "brand_code": "MPI",
    "featured_categories": [
      "織紋"
    ],
    "website": "https://www.micropowders.com/propyltex-270s-1518.html",
    "tech_data_url": "",
    "composition_zh": "聚丙烯",
    "composition_en": "Polypropylene",
    "chemical_component": "Polypropylene",
    "production_method": "",
    "non_impact_printing_requirements": "",
    "recommended_system_type_zh": "水性、溶劑型、工業塗料。",
    "recommended_system_type_en": "Water based, solvent based, industrial coatings.",
    "application_fields_zh": "工業塗料，框架金屬、塑膠和石材；建築牆面與飾面漆；木器塗料；地板塗料；低溫烘烤 (Low E) 粉體塗料。",
    "application_fields_en": "Industrial coatings including metal, plastics and masonry, architectural wall and trim paints; stains, sealers and varnishes; wood coatings; floor coatings; low bake (Low E) powder coatings.",
    "suggested_use_level_zh": "2.0-5.0%（視所需的消光程度而定，佔總配方重量）",
    "suggested_use_level_en": "2.0-5.0% depending on the level of gloss reduction desired (on total formula weight)",
    "examples": "",
    "system": {
      "waterborne": 1,
      "solvent_borne": 1,
      "energy curable coatings and inks": 0,
      "powder_coating": 0
    },
    "applications": {
      "automotive_coatings": null,
      "electro_deposition_coatings": null,
      "general_industrial_coating": null,
      "metallics": null,
      "decorative_coating": null,
      "wet_pu_coloring": null,
      "antistatic_and_conductive_coating": null,
      "industrial coating": 1,
      "coil_coating": 0,
      "can_coating": 1,
      "screw_coating": 0,
      "container_coating": 1,
      "sheetfed_letterpress": null,
      "heatset": null,
      "coldset": null,
      "publication_gravure_inks": null,
      "liquid_inks_solvent_based": null,
      "liquid_inks_water_based": null,
      "screen_inks": null,
      "uv_curing_inks": null,
      "uv_curing_inkjet_inks": null,
      "aquous_inkjet_inks": null,
      "non-aquous_inkjet_inks": null,
      "toner": null
    },
    "typical_properties": {
      "melt_point_c": "160-170",
      "mean_particle_size_um": "15.0-18.0",
      "max_particle_size_um": "53 (270 mesh)",
      "density_g_cc_25c": "0.89",
      "blackness_my": null,
      "tinting_strength": null,
      "volatile_matter_950c": null,
      "oil_absorption_number": null,
      "ph_value": null,
      "ash_content": null,
      "bet_surface_area": null,
      "average_primary_particle_size_nm": null
    },
    "performance_ratings": {
      "ptfe_alternative": 0,
      "scratch_resistance": 0,
      "abrasion_resistance": 1,
      "block_resistance": 2,
      "improved_extrusion_flow": 0,
      "metal_mark_resistance": 0,
      "apparent_hardness": 0,
      "matting_gloss_control": 3,
      "slip_lubricity": 0,
      "texture_structure": 3,
      "soft_touch": 1,
      "corrosion_resistance": 0,
      "increased_cof": 2,
      "burnish_resistance": 2
    },
    "properties": "",
    "performance_descriptions_zh": {
      "ptfe_alternative": "N/A",
      "scratch_resistance": "N/A",
      "abrasion_resistance": "堅韌的高分子量聚丙烯提供良好的耐久性。",
      "anti_gassing": "N/A",
      "block_resistance": "N/A",
      "improved_extrusion_flow": "N/A",
      "metal_mark_resistance": "N/A",
      "apparent_hardness": "N/A",
      "matting_gloss_control": "提供消光效果，與二氧化矽相比具有更好的消光性。",
      "slip_lubricity": "不降低摩擦係數 (COF)；非常適合防滑表面。",
      "texture_structure": "為塗層表面增添溫和的織紋效果。可提供窄粒徑分佈級別以實現最佳織紋控制。在低溫烘烤 (Low E) 粉體塗料中增加織紋。",
      "soft_touch": "N/A",
      "corrosion_resistance": "N/A"
    },
    "performance_descriptions_en": {
      "ptfe_alternative": "N/A",
      "scratch_resistance": "N/A",
      "abrasion_resistance": "Tough, high molecular weight polypropylene gives good durability.",
      "anti_gassing": "N/A",
      "block_resistance": "N/A",
      "improved_extrusion_flow": "N/A",
      "metal_mark_resistance": "N/A",
      "apparent_hardness": "N/A",
      "matting_gloss_control": "Provides gloss reduction with improved burnish resistance vs. silica.",
      "slip_lubricity": "Does not lower COF; ideal for anti-skid surfaces.",
      "texture_structure": "Adds a mild texture effect to the coating surface. Narrow cut mean particle size grades available for maximum texture control. Adds texture in low bake (Low E) powder coatings.",
      "soft_touch": "N/A",
      "corrosion_resistance": "N/A"
    }
  },
  {
    "product_name": "PropylTex 325S",
    "brand_code": "MPI",
    "featured_categories": [
      "織紋"
    ],
    "website": "https://www.micropowders.com/propyltex-325s.html",
    "tech_data_url": "",
    "composition_zh": "聚丙烯",
    "composition_en": "Polypropylene",
    "chemical_component": "Polypropylene",
    "production_method": "",
    "non_impact_printing_requirements": "",
    "recommended_system_type_zh": "水性、溶劑型、工業塗料。",
    "recommended_system_type_en": "Water based, solvent based, industrial coatings.",
    "application_fields_zh": "工業塗料(包括金屬、塑膠)；建築牆面與飾面漆；木器塗料；地板塗料。",
    "application_fields_en": "Industrial coatings including metal, plastics and masonry, architectural wall and trim paints; stains, sealers and varnishes; wood coatings; floor coatings.",
    "suggested_use_level_zh": "2.0-5.0%（視所需的消光程度而定，佔總配方重量）",
    "suggested_use_level_en": "2.0-5.0% depending on the level of gloss reduction desired (on total formula weight)",
    "examples": "",
    "system": {
      "waterborne": 1,
      "solvent_borne": 1,
      "energy curable coatings and inks": 0,
      "powder_coating": 0
    },
    "applications": {
      "automotive_coatings": null,
      "electro_deposition_coatings": null,
      "general_industrial_coating": null,
      "metallics": null,
      "decorative_coating": null,
      "wet_pu_coloring": null,
      "antistatic_and_conductive_coating": null,
      "industrial coating": 1,
      "coil_coating": 0,
      "can_coating": 1,
      "screw_coating": 0,
      "container_coating": 1,
      "sheetfed_letterpress": null,
      "heatset": null,
      "coldset": null,
      "publication_gravure_inks": null,
      "liquid_inks_solvent_based": null,
      "liquid_inks_water_based": null,
      "screen_inks": null,
      "uv_curing_inks": null,
      "uv_curing_inkjet_inks": null,
      "aquous_inkjet_inks": null,
      "non-aquous_inkjet_inks": null,
      "toner": null
    },
    "typical_properties": {
      "melt_point_c": "160-170",
      "mean_particle_size_um": "10.0-15.0",
      "max_particle_size_um": "44 (325 mesh)",
      "density_g_cc_25c": "0.89",
      "blackness_my": null,
      "tinting_strength": null,
      "volatile_matter_950c": null,
      "oil_absorption_number": null,
      "ph_value": null,
      "ash_content": null,
      "bet_surface_area": null,
      "average_primary_particle_size_nm": null
    },
    "performance_ratings": {
      "ptfe_alternative": 0,
      "scratch_resistance": 0,
      "abrasion_resistance": 1,
      "block_resistance": 2,
      "improved_extrusion_flow": 0,
      "metal_mark_resistance": 0,
      "apparent_hardness": 0,
      "matting_gloss_control": 2,
      "slip_lubricity": 0,
      "texture_structure": 3,
      "soft_touch": 1,
      "corrosion_resistance": 0,
      "increased_cof": 3,
      "burnish_resistance": 2
    },
    "properties": "",
    "performance_descriptions_zh": {
      "ptfe_alternative": "N/A",
      "scratch_resistance": "N/A",
      "abrasion_resistance": "堅韌的高分子量聚丙烯提供良好的耐久性。",
      "anti_gassing": "N/A",
      "block_resistance": "N/A",
      "improved_extrusion_flow": "N/A",
      "metal_mark_resistance": "N/A",
      "apparent_hardness": "N/A",
      "matting_gloss_control": "提供消光效果，與二氧化矽相比具有更好的消光性。",
      "slip_lubricity": "不降低摩擦係數 (COF)；非常適合防滑表面。",
      "texture_structure": "為塗層表面增添溫和的織紋效果。可提供窄粒徑分佈級別以實現最佳織紋控制。如需更細的織紋，可嘗試 PropylMatte 31。",
      "soft_touch": "N/A",
      "corrosion_resistance": "N/A"
    },
    "performance_descriptions_en": {
      "ptfe_alternative": "N/A",
      "scratch_resistance": "N/A",
      "abrasion_resistance": "Tough, high molecular weight polypropylene gives good durability.",
      "anti_gassing": "N/A",
      "block_resistance": "N/A",
      "improved_extrusion_flow": "N/A",
      "metal_mark_resistance": "N/A",
      "apparent_hardness": "N/A",
      "matting_gloss_control": "Provides gloss reduction with improved burnish resistance vs. silica.",
      "slip_lubricity": "Does not lower COF; ideal for anti-skid surfaces.",
      "texture_structure": "Adds a mild texture effect to the coating surface. Narrow cut mean particle size grade available for maximum texture control. For a finer texture, try PropylMatte 31.",
      "soft_touch": "N/A",
      "corrosion_resistance": "N/A"
    }
  },
  {
    "product_name": "PropylTex 50",
    "brand_code": "MPI",
    "featured_categories": [
      "織紋"
    ],
    "website": "https://www.micropowders.com/propyltex-50.html",
    "tech_data_url": "",
    "composition_zh": "聚丙烯",
    "composition_en": "Polypropylene",
    "chemical_component": "Polypropylene",
    "production_method": "",
    "non_impact_printing_requirements": "",
    "recommended_system_type_zh": "水性及溶劑型塗料。",
    "recommended_system_type_en": "Water based, solvent based coatings.",
    "application_fields_zh": "工業和消費類油漆，包括建築漆；木器塗料；地板塗料。",
    "application_fields_en": "Industrial and consumer paints including masonry, stucco paints, architectural wall and trim paints; stains, sealers and varnishes; wood coatings; floor coatings.",
    "suggested_use_level_zh": "3.0-10.0%（佔總配方重量）",
    "suggested_use_level_en": "3.0-10.0% (on total formula weight)",
    "examples": "",
    "system": {
      "waterborne": 1,
      "solvent_borne": 1,
      "energy curable coatings and inks": 0,
      "powder_coating": 0
    },
    "applications": {
      "automotive_coatings": null,
      "electro_deposition_coatings": null,
      "general_industrial_coating": null,
      "metallics": null,
      "decorative_coating": null,
      "wet_pu_coloring": null,
      "antistatic_and_conductive_coating": null,
      "industrial coating": 1,
      "coil_coating": 0,
      "can_coating": 1,
      "screw_coating": 0,
      "container_coating": 1,
      "sheetfed_letterpress": null,
      "heatset": null,
      "coldset": null,
      "publication_gravure_inks": null,
      "liquid_inks_solvent_based": null,
      "liquid_inks_water_based": null,
      "screen_inks": null,
      "uv_curing_inks": null,
      "uv_curing_inkjet_inks": null,
      "aquous_inkjet_inks": null,
      "non-aquous_inkjet_inks": null,
      "toner": null
    },
    "typical_properties": {
      "melt_point_c": "166-168",
      "mean_particle_size_um": "200-250",
      "max_particle_size_um": "297 (50 mesh)",
      "density_g_cc_25c": "0.90",
      "blackness_my": null,
      "tinting_strength": null,
      "volatile_matter_950c": null,
      "oil_absorption_number": null,
      "ph_value": null,
      "ash_content": null,
      "bet_surface_area": null,
      "average_primary_particle_size_nm": null
    },
    "performance_ratings": {
      "ptfe_alternative": 0,
      "scratch_resistance": 0,
      "abrasion_resistance": 1,
      "block_resistance": 2,
      "improved_extrusion_flow": 0,
      "metal_mark_resistance": 0,
      "apparent_hardness": 0,
      "matting_gloss_control": 2,
      "slip_lubricity": 0,
      "texture_structure": 3,
      "soft_touch": 1,
      "corrosion_resistance": 0,
      "increased_cof": 3,
      "burnish_resistance": 2
    },
    "properties": "",
    "performance_descriptions_zh": {
      "ptfe_alternative": "N/A",
      "scratch_resistance": "N/A",
      "abrasion_resistance": "堅韌的高分子量聚丙烯提供良好的漆膜耐久性。",
      "anti_gassing": "N/A",
      "block_resistance": "N/A",
      "improved_extrusion_flow": "N/A",
      "metal_mark_resistance": "N/A",
      "apparent_hardness": "N/A",
      "matting_gloss_control": "提供一致的粗糙織紋塗層表面以降低光澤。",
      "slip_lubricity": "不降低摩擦係數 (COF)；非常適合防滑表面。",
      "texture_structure": "提供一致的粗糙織紋塗層表面。易分散的粉末，可透過高速攪拌混合引入。",
      "soft_touch": "N/A",
      "corrosion_resistance": "N/A"
    },
    "performance_descriptions_en": {
      "ptfe_alternative": "N/A",
      "scratch_resistance": "N/A",
      "abrasion_resistance": "Tough, high molecular weight polypropylene gives good film durability.",
      "anti_gassing": "N/A",
      "block_resistance": "N/A",
      "improved_extrusion_flow": "N/A",
      "metal_mark_resistance": "N/A",
      "apparent_hardness": "N/A",
      "matting_gloss_control": "Provides a consistent coarse textured coating surface to reduce gloss.",
      "slip_lubricity": "Does not lower COF; ideal for anti-skid surfaces.",
      "texture_structure": "Provides a consistent coarse textured coating surface. Easy to disperse powder that can be incorporated with high speed mixing.",
      "soft_touch": "N/A",
      "corrosion_resistance": "N/A"
    }
  },
  {
    "product_name": "PropylTex 20",
    "brand_code": "MPI",
    "featured_categories": [
      "織紋"
    ],
    "website": "https://www.micropowders.com/propyltex-20.html",
    "tech_data_url": "",
    "composition_zh": "聚丙烯",
    "composition_en": "Polypropylene",
    "chemical_component": "Polypropylene",
    "production_method": "",
    "non_impact_printing_requirements": "",
    "recommended_system_type_zh": "水性及溶劑型塗料。",
    "recommended_system_type_en": "Water based, solvent based coatings.",
    "application_fields_zh": "工業和消費類油漆，包括建築漆；木器塗料；地板塗料。",
    "application_fields_en": "Industrial and consumer paints including masonry, stucco paints, architectural wall and trim paints; stains, sealers and varnishes; wood coatings; floor coatings.",
    "suggested_use_level_zh": "3.0-10.0%（佔總配方重量）",
    "suggested_use_level_en": "3.0-10.0% (on total formula weight)",
    "examples": "",
    "system": {
      "waterborne": 1,
      "solvent_borne": 1,
      "energy curable coatings and inks": 0,
      "powder_coating": 0
    },
    "applications": {
      "automotive_coatings": null,
      "electro_deposition_coatings": null,
      "general_industrial_coating": null,
      "metallics": null,
      "decorative_coating": null,
      "wet_pu_coloring": null,
      "antistatic_and_conductive_coating": null,
      "industrial coating": 1,
      "coil_coating": 0,
      "can_coating": 1,
      "screw_coating": 0,
      "container_coating": 1,
      "sheetfed_letterpress": null,
      "heatset": null,
      "coldset": null,
      "publication_gravure_inks": null,
      "liquid_inks_solvent_based": null,
      "liquid_inks_water_based": null,
      "screen_inks": null,
      "uv_curing_inks": null,
      "uv_curing_inkjet_inks": null,
      "aquous_inkjet_inks": null,
      "non-aquous_inkjet_inks": null,
      "toner": null
    },
    "typical_properties": {
      "melt_point_c": "166-168",
      "mean_particle_size_um": "425",
      "max_particle_size_um": "841 (20 mesh)",
      "density_g_cc_25c": "0.90",
      "blackness_my": null,
      "tinting_strength": null,
      "volatile_matter_950c": null,
      "oil_absorption_number": null,
      "ph_value": null,
      "ash_content": null,
      "bet_surface_area": null,
      "average_primary_particle_size_nm": null
    },
    "performance_ratings": {
      "ptfe_alternative": 0,
      "scratch_resistance": 0,
      "abrasion_resistance": 1,
      "block_resistance": 2,
      "improved_extrusion_flow": 0,
      "metal_mark_resistance": 0,
      "apparent_hardness": 0,
      "matting_gloss_control": 2,
      "slip_lubricity": 0,
      "texture_structure": 3,
      "soft_touch": 1,
      "corrosion_resistance": 0,
      "increased_cof": 3,
      "burnish_resistance": 2
    },
    "properties": "",
    "performance_descriptions_zh": {
      "ptfe_alternative": "N/A",
      "scratch_resistance": "N/A",
      "abrasion_resistance": "堅韌的高分子量聚丙烯提供良好的漆膜耐久性。",
      "anti_gassing": "N/A",
      "block_resistance": "N/A",
      "improved_extrusion_flow": "N/A",
      "metal_mark_resistance": "N/A",
      "apparent_hardness": "N/A",
      "matting_gloss_control": "提供一致的粗糙織紋塗層表面以降低光澤。",
      "slip_lubricity": "不降低摩擦係數 (COF)；非常適合防滑表面。",
      "texture_structure": "提供一致的粗糙織紋塗層表面。易分散的粉末，可透過高速攪拌混合引入。",
      "soft_touch": "N/A",
      "corrosion_resistance": "N/A"
    },
    "performance_descriptions_en": {
      "ptfe_alternative": "N/A",
      "scratch_resistance": "N/A",
      "abrasion_resistance": "Tough, high molecular weight polypropylene gives good film durability.",
      "anti_gassing": "N/A",
      "block_resistance": "N/A",
      "improved_extrusion_flow": "N/A",
      "metal_mark_resistance": "N/A",
      "apparent_hardness": "N/A",
      "matting_gloss_control": "Provides a consistent coarse textured coating surface to reduce gloss.",
      "slip_lubricity": "Does not lower COF; ideal for anti-skid surfaces.",
      "texture_structure": "Provides a consistent coarse textured coating surface. Easy to disperse powder that can be incorporated with high speed mixing.",
      "soft_touch": "N/A",
      "corrosion_resistance": "N/A"
    }
  },
  {
    "product_name": "NyloTex 50",
    "brand_code": "MPI",
    "featured_categories": [
      "織紋"
    ],
    "website": "https://www.micropowders.com/nylotex-50.html",
    "tech_data_url": "",
    "composition_zh": "尼龍 66",
    "composition_en": "Nylon 66",
    "chemical_component": "Nylon 66",
    "production_method": "",
    "non_impact_printing_requirements": "",
    "recommended_system_type_zh": "水性與溶劑型塗料。",
    "recommended_system_type_en": "Water based and solvent based coatings.",
    "application_fields_zh": "工業塗料（包括金屬）；粉體塗料；捲鋼塗料；地板塗料。",
    "application_fields_en": "Industrial coatings (including metal and masonry); powder coatings; coil coatings; floor coatings.",
    "suggested_use_level_zh": "3.0% 或更高，視所需的織紋程度而定（佔總配方重量）",
    "suggested_use_level_en": "3.0% and higher depending on the level of texture desired (on total formula weight)",
    "examples": "",
    "system": {
      "waterborne": 1,
      "solvent_borne": 1,
      "energy curable coatings and inks": 0,
      "powder_coating": 0
    },
    "applications": {
      "automotive_coatings": null,
      "electro_deposition_coatings": null,
      "general_industrial_coating": null,
      "metallics": null,
      "decorative_coating": null,
      "wet_pu_coloring": null,
      "antistatic_and_conductive_coating": null,
      "industrial coating": 1,
      "coil_coating": 0,
      "can_coating": 1,
      "screw_coating": 0,
      "container_coating": 1,
      "sheetfed_letterpress": null,
      "heatset": null,
      "coldset": null,
      "publication_gravure_inks": null,
      "liquid_inks_solvent_based": null,
      "liquid_inks_water_based": null,
      "screen_inks": null,
      "uv_curing_inks": null,
